Repository: AmanchukwuLab/electrolytomics

# *Electrolytomics*

This repository contains codes, datasets, model checkpoints and hyperparameters used for the article "Electrolytomics: A unified big data approach for rational design and discovery of liquid electrolytes" ([link to paper](https://pubs.acs.org/doi/10.1021/acs.chemmater.4c03196)).

## Project Overview
The repository includes:
1. Labeled and unlabeled datasets used in the study.
2. Codes and notebooks to replicate main findings and figures in the main text of this study.
3. Trained model checkpoints used in the study to screen electrolytes.

File: datasets/featurized/qsar_cond_edb1.csv (part 1 of 81)
solv_comb_sm,salt_smiles,fr_func_grp_1_solv,fr_func_grp_2_solv,fr_func_grp_3_solv,fr_func_grp_4_solv,fr_func_grp_5_solv,fr_func_grp_6_solv,fr_func_grp_7_solv,fr_func_grp_8_solv,fr_func_grp_9_solv,fr_func_grp_10_solv,fr_func_grp_11_solv,fr_func_grp_12_solv,fr_func_grp_13_solv,fr_func_grp_14_solv,fr_func_grp_15_solv,fr_func_grp_16_solv,fr_func_grp_17_solv,fr_func_grp_18_solv,fr_func_grp_19_solv,fr_func_grp_20_solv,fr_func_grp_21_solv,fr_func_grp_22_solv,fr_func_grp_23_solv,fr_func_grp_24_solv,fr_func_grp_25_solv,fr_func_grp_26_solv,fr_func_grp_27_solv,fr_func_grp_28_solv,fr_func_grp_29_solv,fr_func_grp_30_solv,fr_func_grp_31_solv,fr_func_grp_32_solv,fr_func_grp_33_solv,fr_func_grp_34_solv,fr_func_grp_35_solv,fr_func_grp_36_solv,fr_func_grp_37_solv,fr_func_grp_38_solv,fr_func_grp_39_solv,fr_func_grp_40_solv,fr_func_grp_41_solv,fr_func_grp_42_solv,num_heavy_atom_solv,num_rot_bond_solv_1,num_rot_bond_solv_2,num_rot_bond_solv_3,num_rot_bond_solv_4,solv_ratio_1,solv_ratio_2,solv_ratio_3,solv_ratio_4,mol_wt_solv_1,mol_wt_solv_2,mol_wt_solv_3,mol_wt_solv_4,fr_func_grp_1_salt,fr_func_grp_2_salt,fr_func_grp_3_salt,fr_func_grp_4_salt,fr_func_grp_5_salt,fr_func_grp_6_salt,fr_func_grp_7_salt,fr_func_grp_8_salt,fr_func_grp_9_salt,fr_func_grp_10_salt,fr_func_grp_11_salt,fr_func_grp_12_salt,fr_func_grp_13_salt,fr_func_grp_14_salt,fr_func_grp_15_salt,fr_func_grp_16_salt,fr_func_grp_17_salt,fr_func_grp_18_salt,fr_func_grp_19_salt,fr_func_grp_20_salt,fr_func_grp_21_salt,fr_func_grp_22_salt,fr_func_grp_23_salt,fr_func_grp_24_salt,fr_func_grp_25_salt,fr_func_grp_26_salt,fr_func_grp_27_salt,fr_func_grp_28_salt,fr_func_grp_29_salt,fr_func_grp_30_salt,fr_func_grp_31_salt,fr_func_grp_32_salt,fr_func_grp_33_salt,fr_func_grp_34_salt,fr_func_grp_35_salt,fr_func_grp_36_salt,fr_func_grp_37_salt,fr_func_grp_38_salt,fr_func_grp_39_salt,fr_func_grp_40_salt,fr_func_grp_41_salt,fr_func_grp_42_salt,fr_func_grp_43_salt,num_heavy_atom_salt,num_rot_bond_salt,mw_salt,conc_salt,temperature,conductivity_log
O=C1OCCO1.COC(=O)OC,[Li+].F[P-](F)(F)(F)(F)F,0,0,0,0,0,0,0,0,0,0,0,0,0,0,0,0,0,0,2,0,0,0,0,0,0,0,0,0,0,0,0,0,0,0,0,0,0,0,0,0,0,0,12,0,0,0,0,0.447058824,0.552941176,0,0,88.01604399,90.03169405,0,0,0,1,0,0,0,0,0,0,0,0,0,0,0,0,0,0,0,1,0,0,0,0,0,0,0,0,0,0,0,0,0,0,0,0,0,0,0,0,0,0,0,0,0,8,0,144.964181,1,25,2.459588842
O=C1OCCO1.CCCCOC(=O)OC,[Li+].F[P-](F)(F)(F)(F)F,0,0,0,0,0,0,0,0,0,0,0,0,0,0,0,0,0,0,2,0,0,0,0,0,0,0,0,0,0,0,0,0,0,0,0,0,0,0,0,0,0,0,15,0,3,0,0,0.422222222,0.577777778,0,0,88.01604399,132.0786442,0,0,0,1,0,0,0,0,0,0,0,0,0,0,0,0,0,0,0,1,0,0,0,0,0,0,0,0,0,0,0,0,0,0,0,0,0,0,0,0,0,0,0,0,0,8,0,144.964181,1,25,1.774952351
O=C1OCCO1.CC(C)COC(=O)OC,[Li+].F[P-](F)(F)(F)(F)F,0,0,0,0,0,0,0,0,0,0,0,0,0,0,0,0,0,0,2,0,0,0,0,0,0,0,0,0,0,0,0,0,0,0,0,0,0,0,0,0,0,0,15,0,2,0,0,0.422222222,0.577777778,0,0,88.01604399,132.0786442,0,0,0,1,0,0,0,0,0,0,0,0,0,0,0,0,0,0,0,1,0,0,0,0,0,0,0,0,0,0,0,0,0,0,0,0,0,0,0,0,0,0,0,0,0,8,0,144.964181,1,25,1.686398954
O=C1OCCO1.CCC(C)OC(=O)OC,[Li+].F[P-](F)(F)(F)(F)F,0,0,0,0,0,0,0,0,0,0,0,0,0,0,0,0,0,0,2,0,0,0,0,0,0,0,0,0,0,0,0,0,0,0,0,0,0,0,0,0,0,0,15,0,2,0,0,0.422222222,0.577777778,0,0,88.01604399,132.0786442,0,0,0,1,0,0,0,0,0,0,0,0,0,0,0,0,0,0,0,1,0,0,0,0,0,0,0,0,0,0,0,0,0,0,0,0,0,0,0,0,0,0,0,0,0,8,0,144.964181,1,25,1.871802177
CCOC(=O)OCC,[Li+].C(F)(F)(F)S(=O)(=O)[N-]S(=O)(=O)C(F)(F)F,0,0,0,0,0,0,0,0,0,0,0,0,0,0,0,0,0,0,1,0,0,0,0,0,0,0,0,0,0,0,0,0,0,0,0,0,0,0,0,0,0,0,8,2,0,0,0,1,0,0,0,118.0629942,0,0,0,0,1,0,0,0,0,0,0,0,0,0,0,0,0,0,0,0,0,0,0,0,0,0,0,0,0,0,0,0,1,0,6,0,6,0,0,0,0,0,0,0,0,0,16,2,279.9178424,1,10,0.741937345
CCOC(=O)OCC,[Li+].C(F)(F)(F)S(=O)(=O)[N-]S(=O)(=O)C(F)(F)F,0,0,0,0,0,0,0,0,0,0,0,0,0,0,0,0,0,0,1,0,0,0,0,0,0,0,0,0,0,0,0,0,0,0,0,0,0,0,0,0,0,0,8,2,0,0,0,1,0,0,0,118.0629942,0,0,0,0,1,0,0,0,0,0,0,0,0,0,0,0,0,0,0,0,0,0,0,0,0,0,0,0,0,0,0,0,1,0,6,0,6,0,0,0,0,0,0,0,0,0,16,2,279.9178424,1,20,0.955511445
CCOC(=O)OCC,[Li+].C(F)(F)(F)S(=O)(=O)[N-]S(=O)(=O)C(F)(F)F,0,0,0,0,0,0,0,0,0,0,0,0,0,0,0,0,0,0,1,0,0,0,0,0,0,0,0,0,0,0,0,0,0,0,0,0,0,0,0,0,0,0,8,2,0,0,0,1,0,0,0,118.0629942,0,0,0,0,1,0,0,0,0,0,0,0,0,0,0,0,0,0,0,0,0,0,0,0,0,0,0,0,0,0,0,0,1,0,6,0,6,0,0,0,0,0,0,0,0,0,16,2,279.9178424,1,30,1.098612289
CCOC(=O)OCC,[Li+].C(F)(F)(F)S(=O)(=O)[N-]S(=O)(=O)C(F)(F)F,0,0,0,0,0,0,0,0,0,0,0,0,0,0,0,0,0,0,1,0,0,0,0,0,0,0,0,0,0,0,0,0,0,0,0,0,0,0,0,0,0,0,8,2,0,0,0,1,0,0,0,118.0629942,0,0,0,0,1,0,0,0,0,0,0,0,0,0,0,0,0,0,0,0,0,0,0,0,0,0,0,0,0,0,0,0,1,0,6,0,6,0,0,0,0,0,0,0,0,0,16,2,279.9178424,1,40,1.193922468
CCOC(=O)OCC,[Li+].C(F)(F)(F)S(=O)(=O)[N-]S(=O)(=O)C(F)(F)F,0,0,0,0,0,0,0,0,0,0,0,0,0,0,0,0,0,0,1,0,0,0,0,0,0,0,0,0,0,0,0,0,0,0,0,0,0,0,0,0,0,0,8,2,0,0,0,1,0,0,0,118.0629942,0,0,0,0,1,0,0,0,0,0,0,0,0,0,0,0,0,0,0,0,0,0,0,0,0,0,0,0,0,0,0,0,1,0,6,0,6,0,0,0,0,0,0,0,0,0,16,2,279.9178424,0.2,25,-2.302585093
CCOC(=O)OCC,[Li+].C(F)(F)(F)S(=O)(=O)[N-]S(=O)(=O)C(F)(F)F,0,0,0,0,0,0,0,0,0,0,0,0,0,0,0,0,0,0,1,0,0,0,0,0,0,0,0,0,0,0,0,0,0,0,0,0,0,0,0,0,0,0,8,2,0,0,0,1,0,0,0,118.0629942,0,0,0,0,1,0,0,0,0,0,0,0,0,0,0,0,0,0,0,0,0,0,0,0,0,0,0,0,0,0,0,0,1,0,6,0,6,0,0,0,0,0,0,0,0,0,16,2,279.9178424,0.5,25,-0.223143551
CCOC(=O)OCC,[Li+].C(F)(F)(F)S(=O)(=O)[N-]S(=O)(=O)C(F)(F)F,0,0,0,0,0,0,0,0,0,0,0,0,0,0,0,0,0,0,1,0,0,0,0,0,0,0,0,0,0,0,0,0,0,0,0,0,0,0,0,0,0,0,8,2,0,0,0,1,0,0,0,118.0629942,0,0,0,0,1,0,0,0,0,0,0,0,0,0,0,0,0,0,0,0,0,0,0,0,0,0,0,0,0,0,0,0,1,0,6,0,6,0,0,0,0,0,0,0,0,0,16,2,279.9178424,0.75,25,0.470003629
CCOC(=O)OCC,[Li+].C(F)(F)(F)S(=O)(=O)[N-]S(=O)(=O)C(F)(F)F,0,0,0,0,0,0,0,0,0,0,0,0,0,0,0,0,0,0,1,0,0,0,0,0,0,0,0,0,0,0,0,0,0,0,0,0,0,0,0,0,0,0,8,2,0,0,0,1,0,0,0,118.0629942,0,0,0,0,1,0,0,0,0,0,0,0,0,0,0,0,0,0,0,0,0,0,0,0,0,0,0,0,0,0,0,0,1,0,6,0,6,0,0,0,0,0,0,0,0,0,16,2,279.9178424,1,25,0.78845736
CCOC(=O)OCC,[Li+].C(F)(F)(F)S(=O)(=O)[N-]S(=O)(=O)C(F)(F)F,0,0,0,0,0,0,0,0,0,0,0,0,0,0,0,0,0,0,1,0,0,0,0,0,0,0,0,0,0,0,0,0,0,0,0,0,0,0,0,0,0,0,8,2,0,0,0,1,0,0,0,118.0629942,0,0,0,0,1,0,0,0,0,0,0,0,0,0,0,0,0,0,0,0,0,0,0,0,0,0,0,0,0,0,0,0,1,0,6,0,6,0,0,0,0,0,0,0,0,0,16,2,279.9178424,1.25,25,0.916290732
CCOC(=O)OCC,[Li+].C(F)(F)(F)S(=O)(=O)[N-]S(=O)(=O)C(F)(F)F,0,0,0,0,0,0,0,0,0,0,0,0,0,0,0,0,0,0,1,0,0,0,0,0,0,0,0,0,0,0,0,0,0,0,0,0,0,0,0,0,0,0,8,2,0,0,0,1,0,0,0,118.0629942,0,0,0,0,1,0,0,0,0,0,0,0,0,0,0,0,0,0,0,0,0,0,0,0,0,0,0,0,0,0,0,0,1,0,6,0,6,0,0,0,0,0,0,0,0,0,16,2,279.9178424,2,25,0.741937345
CCOC(=O)OC(C)F,[Li+].C(F)(F)(F)S(=O)(=O)[N-]S(=O)(=O)C(F)(F)F,0,0,0,0,0,0,0,0,0,0,0,0,0,0,0,0,0,0,1,0,0,0,0,0,0,0,0,0,0,0,0,1,0,1,0,0,0,0,0,0,0,0,9,2,0,0,0,1,0,0,0,136.0535724,0,0,0,0,1,0,0,0,0,0,0,0,0,0,0,0,0,0,0,0,0,0,0,0,0,0,0,0,0,0,0,0,1,0,6,0,6,0,0,0,0,0,0,0,0,0,16,2,279.9178424,1,10,0
CCOC(=O)OC(C)F,[Li+].C(F)(F)(F)S(=O)(=O)[N-]S(=O)(=O)C(F)(F)F,0,0,0,0,0,0,0,0,0,0,0,0,0,0,0,0,0,0,1,0,0,0,0,0,0,0,0,0,0,0,0,1,0,1,0,0,0,0,0,0,0,0,9,2,0,0,0,1,0,0,0,136.0535724,0,0,0,0,1,0,0,0,0,0,0,0,0,0,0,0,0,0,0,0,0,0,0,0,0,0,0,0,0,0,0,0,1,0,6,0,6,0,0,0,0,0,0,0,0,0,16,2,279.9178424,1,20,0.262364264
CCOC(=O)OC(C)F,[Li+].C(F)(F)(F)S(=O)(=O)[N-]S(=O)(=O)C(F)(F)F,0,0,0,0,0,0,0,0,0,0,0,0,0,0,0,0,0,0,1,0,0,0,0,0,0,0,0,0,0,0,0,1,0,1,0,0,0,0,0,0,0,0,9,2,0,0,0,1,0,0,0,136.0535724,0,0,0,0,1,0,0,0,0,0,0,0,0,0,0,0,0,0,0,0,0,0,0,0,0,0,0,0,0,0,0,0,1,0,6,0,6,0,0,0,0,0,0,0,0,0,16,2,279.9178424,1,30,0.470003629
CCOC(=O)OC(C)F,[Li+].C(F)(F)(F)S(=O)(=O)[N-]S(=O)(=O)C(F)(F)F,0,0,0,0,0,0,0,0,0,0,0,0,0,0,0,0,0,0,1,0,0,0,0,0,0,0,0,0,0,0,0,1,0,1,0,0,0,0,0,0,0,0,9,2,0,0,0,1,0,0,0,136.0535724,0,0,0,0,1,0,0,0,0,0,0,0,0,0,0,0,0,0,0,0,0,0,0,0,0,0,0,0,0,0,0,0,1,0,6,0,6,0,0,0,0,0,0,0,0,0,16,2,279.9178424,1,40,0.641853886
CCOC(=O)OC(C)F,[Li+].C(F)(F)(F)S(=O)(=O)[N-]S(=O)(=O)C(F)(F)F,0,0,0,0,0,0,0,0,0,0,0,0,0,0,0,0,0,0,1,0,0,0,0,0,0,0,0,0,0,0,0,1,0,1,0,0,0,0,0,0,0,0,9,2,0,0,0,1,0,0,0,136.0535724,0,0,0,0,1,0,0,0,0,0,0,0,0,0,0,0,0,0,0,0,0,0,0,0,0,0,0,0,0,0,0,0,1,0,6,0,6,0,0,0,0,0,0,0,0,0,16,2,279.9178424,1,60,0.955511445
CCOC(=O)OC(C)F,[Li+].C(F)(F)(F)S(=O)(=O)[N-]S(=O)(=O)C(F)(F)F,0,0,0,0,0,0,0,0,0,0,0,0,0,0,0,0,0,0,1,0,0,0,0,0,0,0,0,0,0,0,0,1,0,1,0,0,0,0,0,0,0,0,9,2,0,0,0,1,0,0,0,136.0535724,0,0,0,0,1,0,0,0,0,0,0,0,0,0,0,0,0,0,0,0,0,0,0,0,0,0,0,0,0,0,0,0,1,0,6,0,6,0,0,0,0,0,0,0,0,0,16,2,279.9178424,0.25,25,-1.609437912
CCOC(=O)OC(C)F,[Li+].C(F)(F)(F)S(=O)(=O)[N-]S(=O)(=O)C(F)(F)F,0,0,0,0,0,0,0,0,0,0,0,0,0,0,0,0,0,0,1,0,0,0,0,0,0,0,0,0,0,0,0,1,0,1,0,0,0,0,0,0,0,0,9,2,0,0,0,1,0,0,0,136.0535724,0,0,0,0,1,0,0,0,0,0,0,0,0,0,0,0,0,0,0,0,0,0,0,0,0,0,0,0,0,0,0,0,1,0,6,0,6,0,0,0,0,0,0,0,0,0,16,2,279.9178424,0.5,25,-0.510825624
CCOC(=O)OC(C)F,[Li+].C(F)(F)(F)S(=O)(=O)[N-]S(=O)(=O)C(F)(F)F,0,0,0,0,0,0,0,0,0,0,0,0,0,0,0,0,0,0,1,0,0,0,0,0,0,0,0,0,0,0,0,1,0,1,0,0,0,0,0,0,0,0,9,2,0,0,0,1,0,0,0,136.0535724,0,0,0,0,1,0,0,0,0,0,0,0,0,0,0,0,0,0,0,0,0,0,0,0,0,0,0,0,0,0,0,0,1,0,6,0,6,0,0,0,0,0,0,0,0,0,16,2,279.9178424,0.75,25,-0.105360516
CCOC(=O)OC(C)F,[Li+].C(F)(F)(F)S(=O)(=O)[N-]S(=O)(=O)C(F)(F)F,0,0,0,0,0,0,0,0,0,0,0,0,0,0,0,0,0,0,1,0,0,0,0,0,0,0,0,0,0,0,0,1,0,1,0,0,0,0,0,0,0,0,9,2,0,0,0,1,0,0,0,136.0535724,0,0,0,0,1,0,0,0,0,0,0,0,0,0,0,0,0,0,0,0,0,0,0,0,0,0,0,0,0,0,0,0,1,0,6,0,6,0,0,0,0,0,0,0,0,0,16,2,279.9178424,1,25,0.182321557
CCOC(=O)OC(C)F,[Li+].C(F)(F)(F)S(=O)(=O)[N-]S(=O)(=O)C(F)(F)F,0,0,0,0,0,0,0,0,0,0,0,0,0,0,0,0,0,0,1,0,0,0,0,0,0,0,0,0,0,0,0,1,0,1,0,0,0,0,0,0,0,0,9,2,0,0,0,1,0,0,0,136.0535724,0,0,0,0,1,0,0,0,0,0,0,0,0,0,0,0,0,0,0,0,0,0,0,0,0,0,0,0,0,0,0,0,1,0,6,0,6,0,0,0,0,0,0,0,0,0,16,2,279.9178424,1.25,25,0.182321557
CCOC(=O)OC(C)F,[Li+].C(F)(F)(F)S(=O)(=O)[N-]S(=O)(=O)C(F)(F)F,0,0,0,0,0,0,0,0,0,0,0,0,0,0,0,0,0,0,1,0,0,0,0,0,0,0,0,0,0,0,0,1,0,1,0,0,0,0,0,0,0,0,9,2,0,0,0,1,0,0,0,136.0535724,0,0,0,0,1,0,0,0,0,0,0,0,0,0,0,0,0,0,0,0,0,0,0,0,0,0,0,0,0,0,0,0,1,0,6,0,6,0,0,0,0,0,0,0,0,0,16,2,279.9178424,2,25,0
CC(OC(=O)OCC(F)(F)F)F,[Li+].C(F)(F)(F)S(=O)(=O)[N-]S(=O)(=O)C(F)(F)F,0,0,0,0,0,0,0,0,0,0,0,0,0,0,0,0,0,0,1,0,0,0,0,0,0,0,0,0,0,0,0,4,0,4,0,0,0,0,0,0,0,0,12,2,0,0,0,1,0,0,0,190.0253069,0,0,0,0,1,0,0,0,0,0,0,0,0,0,0,0,0,0,0,0,0,0,0,0,0,0,0,0,0,0,0,0,1,0,6,0,6,0,0,0,0,0,0,0,0,0,16,2,279.9178424,1,10,-2.302585093
CC(OC(=O)OCC(F)(F)F)F,[Li+].C(F)(F)(F)S(=O)(=O)[N-]S(=O)(=O)C(F)(F)F,0,0,0,0,0,0,0,0,0,0,0,0,0,0,0,0,0,0,1,0,0,0,0,0,0,0,0,0,0,0,0,4,0,4,0,0,0,0,0,0,0,0,12,2,0,0,0,1,0,0,0,190.0253069,0,0,0,0,1,0,0,0,0,0,0,0,0,0,0,0,0,0,0,0,0,0,0,0,0,0,0,0,0,0,0,0,1,0,6,0,6,0,0,0,0,0,0,0,0,0,16,2,279.9178424,1,20,-1.609437912
CC(OC(=O)OCC(F)(F)F)F,[Li+].C(F)(F)(F)S(=O)(=O)[N-]S(=O)(=O)C(F)(F)F,0,0,0,0,0,0,0,0,0,0,0,0,0,0,0,0,0,0,1,0,0,0,0,0,0,0,0,0,0,0,0,4,0,4,0,0,0,0,0,0,0,0,12,2,0,0,0,1,0,0,0,190.0253069,0,0,0,0,1,0,0,0,0,0,0,0,0,0,0,0,0,0,0,0,0,0,0,0,0,0,0,0,0,0,0,0,1,0,6,0,6,0,0,0,0,0,0,0,0,0,16,2,279.9178424,1,30,-1.203972804
CC(OC(=O)OCC(F)(F)F)F,[Li+].C(F)(F)(F)S(=O)(=O)[N-]S(=O)(=O)C(F)(F)F,0,0,0,0,0,0,0,0,0,0,0,0,0,0,0,0,0,0,1,0,0,0,0,0,0,0,0,0,0,0,0,4,0,4,0,0,0,0,0,0,0,0,12,2,0,0,0,1,0,0,0,190.0253069,0,0,0,0,1,0,0,0,0,0,0,0,0,0,0,0,0,0,0,0,0,0,0,0,0,0,0,0,0,0,0,0,1,0,6,0,6,0,0,0,0,0,0,0,0,0,16,2,279.9178424,1,50,-0.916290732
CC(OC(=O)OCC(F)(F)F)F,[Li+].C(F)(F)(F)S(=O)(=O)[N-]S(=O)(=O)C(F)(F)F,0,0,0,0,0,0,0,0,0,0,0,0,0,0,0,0,0,0,1,0,0,0,0,0,0,0,0,0,0,0,0,4,0,4,0,0,0,0,0,0,0,0,12,2,0,0,0,1,0,0,0,190.0253069,0,0,0,0,1,0,0,0,0,0,0,0,0,0,0,0,0,0,0,0,0,0,0,0,0,0,0,0,0,0,0,0,1,0,6,0,6,0,0,0,0,0,0,0,0,0,16,2,279.9178424,1,60,-0.693147181
CC(OC(=O)OCC(F)(F)F)F,[Li+].C(F)(F)(F)S(=O)(=O)[N-]S(=O)(=O)C(F)(F)F,0,0,0,0,0,0,0,0,0,0,0,0,0,0,0,0,0,0,1,0,0,0,0,0,0,0,0,0,0,0,0,4,0,4,0,0,0,0,0,0,0,0,12,2,0,0,0,1,0,0,0,190.0253069,0,0,0,0,1,0,0,0,0,0,0,0,0,0,0,0,0,0,0,0,0,0,0,0,0,0,0,0,0,0,0,0,1,0,6,0,6,0,0,0,0,0,0,0,0,0,16,2,279.9178424,0.5,25,-2.302585093
CC(OC(=O)OCC(F)(F)F)F,[Li+].C(F)(F)(F)S(=O)(=O)[N-]S(=O)(=O)C(F)(F)F,0,0,0,0,0,0,0,0,0,0,0,0,0,0,0,0,0,0,1,0,0,0,0,0,0,0,0,0,0,0,0,4,0,4,0,0,0,0,0,0,0,0,12,2,0,0,0,1,0,0,0,190.0253069,0,0,0,0,1,0,0,0,0,0,0,0,0,0,0,0,0,0,0,0,0,0,0,0,0,0,0,0,0,0,0,0,1,0,6,0,6,0,0,0,0,0,0,0,0,0,16,2,279.9178424,0.75,25,-2.302585093
CC(OC(=O)OCC(F)(F)F)F,[Li+].C(F)(F)(F)S(=O)(=O)[N-]S(=O)(=O)C(F)(F)F,0,0,0,0,0,0,0,0,0,0,0,0,0,0,0,0,0,0,1,0,0,0,0,0,0,0,0,0,0,0,0,4,0,4,0,0,0,0,0,0,0,0,12,2,0,0,0,1,0,0,0,190.0253069,0,0,0,0,1,0,0,0,0,0,0,0,0,0,0,0,0,0,0,0,0,0,0,0,0,0,0,0,0,0,0,0,1,0,6,0,6,0,0,0,0,0,0,0,0,0,16,2,279.9178424,1,25,-1.609437912
O=C1OCCO1.CCOC(=O)OCC,[Li+].[O-]Cl(=O)(=O)=O,0,0,0,0,0,0,0,0,0,0,0,0,0,0,0,0,0,0,2,0,0,0,0,0,0,0,0,0,0,0,0,0,0,0,0,0,0,0,0,0,0,0,14,0,2,0,0,0.5,0.5,0,0,88.01604399,118.0629942,0,0,0,1,0,0,0,0,0,0,0,0,0,0,0,0,0,0,0,0,0,0,0,0,1,0,0,0,0,0,0,0,0,0,0,0,0,0,0,0,0,0,0,0,0,6,0,98.94905974,0.67,25,1.029619417
O=C1OCCO1,[Li+].C(F)(F)(F)S(=O)(=O)[N-]S(=O)(=O)C(F)(F)F,0,0,0,0,0,0,0,0,0,0,0,0,0,0,0,0,0,0,1,0,0,0,0,0,0,0,0,0,0,0,0,0,0,0,0,0,0,0,0,0,0,0,6,0,0,0,0,1,0,0,0,88.01604399,0,0,0,0,1,0,0,0,0,0,0,0,0,0,0,0,0,0,0,0,0,0,0,0,0,0,0,0,0,0,0,0,1,0,6,0,6,0,0,0,0,0,0,0,0,0,16,2,279.9178424,1,30,1.931521412
O=C1OCCO1,[Li+].C(F)(F)(F)S(=O)(=O)[N-]S(=O)(=O)C(F)(F)F,0,0,0,0,0,0,0,0,0,0,0,0,0,0,0,0,0,0,1,0,0,0,0,0,0,0,0,0,0,0,0,0,0,0,0,0,0,0,0,0,0,0,6,0,0,0,0,1,0,0,0,88.01604399,0,0,0,0,1,0,0,0,0,0,0,0,0,0,0,0,0,0,0,0,0,0,0,0,0,0,0,0,0,0,0,0,1,0,6,0,6,0,0,0,0,0,0,0,0,0,16,2,279.9178424,1,40,2.163323026
O=C1OCCO1,[Li+].C(F)(F)(F)S(=O)(=O)[N-]S(=O)(=O)C(F)(F)F,0,0,0,0,0,0,0,0,0,0,0,0,0,0,0,0,0,0,1,0,0,0,0,0,0,0,0,0,0,0,0,0,0,0,0,0,0,0,0,0,0,0,6,0,0,0,0,1,0,0,0,88.01604399,0,0,0,0,1,0,0,0,0,0,0,0,0,0,0,0,0,0,0,0,0,0,0,0,0,0,0,0,0,0,0,0,1,0,6,0,6,0,0,0,0,0,0,0,0,0,16,2,279.9178424,1,50,0.336472237
O=C1OCCO1,[Li+].C(F)(F)(F)S(=O)(=O)[N-]S(=O)(=O)C(F)(F)F,0,0,0,0,0,0,0,0,0,0,0,0,0,0,0,0,0,0,1,0,0,0,0,0,0,0,0,0,0,0,0,0,0,0,0,0,0,0,0,0,0,0,6,0,0,0,0,1,0,0,0,88.01604399,0,0,0,0,1,0,0,0,0,0,0,0,0,0,0,0,0,0,0,0,0,0,0,0,0,0,0,0,0,0,0,0,1,0,6,0,6,0,0,0,0,0,0,0,0,0,16,2,279.9178424,1,60,2.501435952
O=C1OCCO1,[Li+].C(F)(F)(F)S(=O)(=O)[N-]S(=O)(=O)C(F)(F)F,0,0,0,0,0,0,0,0,0,0,0,0,0,0,0,0,0,0,1,0,0,0,0,0,0,0,0,0,0,0,0,0,0,0,0,0,0,0,0,0,0,0,6,0,0,0,0,1,0,0,0,88.01604399,0,0,0,0,1,0,0,0,0,0,0,0,0,0,0,0,0,0,0,0,0,0,0,0,0,0,0,0,0,0,0,0,1,0,6,0,6,0,0,0,0,0,0,0,0,0,16,2,279.9178424,0.1,25,0.470003629
O=C1OCCO1,[Li+].C(F)(F)(F)S(=O)(=O)[N-]S(=O)(=O)C(F)(F)F,0,0,0,0,0,0,0,0,0,0,0,0,0,0,0,0,0,0,1,0,0,0,0,0,0,0,0,0,0,0,0,0,0,0,0,0,0,0,0,0,0,0,6,0,0,0,0,1,0,0,0,88.01604399,0,0,0,0,1,0,0,0,0,0,0,0,0,0,0,0,0,0,0,0,0,0,0,0,0,0,0,0,0,0,0,0,1,0,6,0,6,0,0,0,0,0,0,0,0,0,16,2,279.9178424,0.5,25,1.704748092
O=C1OCCO1,[Li+].C(F)(F)(F)S(=O)(=O)[N-]S(=O)(=O)C(F)(F)F,0,0,0,0,0,0,0,0,0,0,0,0,0,0,0,0,0,0,1,0,0,0,0,0,0,0,0,0,0,0,0,0,0,0,0,0,0,0,0,0,0,0,6,0,0,0,0,1,0,0,0,88.01604399,0,0,0,0,1,0,0,0,0,0,0,0,0,0,0,0,0,0,0,0,0,0,0,0,0,0,0,0,0,0,0,0,1,0,6,0,6,0,0,0,0,0,0,0,0,0,16,2,279.9178424,0.75,25,1.824549292
O=C1OCCO1,[Li+].C(F)(F)(F)S(=O)(=O)[N-]S(=O)(=O)C(F)(F)F,0,0,0,0,0,0,0,0,0,0,0,0,0,0,0,0,0,0,1,0,0,0,0,0,0,0,0,0,0,0,0,0,0,0,0,0,0,0,0,0,0,0,6,0,0,0,0,1,0,0,0,88.01604399,0,0,0,0,1,0,0,0,0,0,0,0,0,0,0,0,0,0,0,0,0,0,0,0,0,0,0,0,0,0,0,0,1,0,6,0,6,0,0,0,0,0,0,0,0,0,16,2,279.9178424,1,25,1.85629799
O=C1OCCO1,[Li+].C(F)(F)(F)S(=O)(=O)[N-]S(=O)(=O)C(F)(F)F,0,0,0,0,0,0,0,0,0,0,0,0,0,0,0,0,0,0,1,0,0,0,0,0,0,0,0,0,0,0,0,0,0,0,0,0,0,0,0,0,0,0,6,0,0,0,0,1,0,0,0,88.01604399,0,0,0,0,1,0,0,0,0,0,0,0,0,0,0,0,0,0,0,0,0,0,0,0,0,0,0,0,0,0,0,0,1,0,6,0,6,0,0,0,0,0,0,0,0,0,16,2,279.9178424,1.25,25,1.840549633
O=C1OCCO1,[Li+].C(F)(F)(F)S(=O)(=O)[N-]S(=O)(=O)C(F)(F)F,0,0,0,0,0,0,0,0,0,0,0,0,0,0,0,0,0,0,1,0,0,0,0,0,0,0,0,0,0,0,0,0,0,0,0,0,0,0,0,0,0,0,6,0,0,0,0,1,0,0,0,88.01604399,0,0,0,0,1,0,0,0,0,0,0,0,0,0,0,0,0,0,0,0,0,0,0,0,0,0,0,0,0,0,0,0,1,0,6,0,6,0,0,0,0,0,0,0,0,0,16,2,279.9178424,1.5,25,1.704748092
O=C1OCCO1,[Li+].C(F)(F)(F)S(=O)(=O)[N-]S(=O)(=O)C(F)(F)F,0,0,0,0,0,0,0,0,0,0,0,0,0,0,0,0,0,0,1,0,0,0,0,0,0,0,0,0,0,0,0,0,0,0,0,0,0,0,0,0,0,0,6,0,0,0,0,1,0,0,0,88.01604399,0,0,0,0,1,0,0,0,0,0,0,0,0,0,0,0,0,0,0,0,0,0,0,0,0,0,0,0,0,0,0,0,1,0,6,0,6,0,0,0,0,0,0,0,0,0,16,2,279.9178424,2,25,1.458615023
FC1COC(=O)O1,[Li+].C(F)(F)(F)S(=O)(=O)[N-]S(=O)(=O)C(F)(F)F,0,0,0,0,0,0,0,0,0,0,0,0,0,0,0,0,0,0,1,0,0,0,0,0,0,0,0,0,0,0,0,1,0,1,0,0,0,0,0,0,0,0,7,0,0,0,0,1,0,0,0,106.0066222,0,0,0,0,1,0,0,0,0,0,0,0,0,0,0,0,0,0,0,0,0,0,0,0,0,0,0,0,0,0,0,0,1,0,6,0,6,0,0,0,0,0,0,0,0,0,16,2,279.9178424,1,10,0.832909123
FC1COC(=O)O1,[Li+].C(F)(F)(F)S(=O)(=O)[N-]S(=O)(=O)C(F)(F)F,0,0,0,0,0,0,0,0,0,0,0,0,0,0,0,0,0,0,1,0,0,0,0,0,0,0,0,0,0,0,0,1,0,1,0,0,0,0,0,0,0,0,7,0,0,0,0,1,0,0,0,106.0066222,0,0,0,0,1,0,0,0,0,0,0,0,0,0,0,0,0,0,0,0,0,0,0,0,0,0,0,0,0,0,0,0,1,0,6,0,6,0,0,0,0,0,0,0,0,0,16,2,279.9178424,1,20,1.16315081
FC1COC(=O)O1,[Li+].C(F)(F)(F)S(=O)(=O)[N-]S(=O)(=O)C(F)(F)F,0,0,0,0,0,0,0,0,0,0,0,0,0,0,0,0,0,0,1,0,0,0,0,0,0,0,0,0,0,0,0,1,0,1,0,0,0,0,0,0,0,0,7,0,0,0,0,1,0,0,0,106.0066222,0,0,0,0,1,0,0,0,0,0,0,0,0,0,0,0,0,0,0,0,0,0,0,0,0,0,0,0,0,0,0,0,1,0,6,0,6,0,0,0,0,0,0,0,0,0,16,2,279.9178424,1,30,1.481604541
FC1COC(=O)O1,[Li+].C(F)(F)(F)S(=O)(=O)[N-]S(=O)(=O)C(F)(F)F,0,0,0,0,0,0,0,0,0,0,0,0,0,0,0,0,0,0,1,0,0,0,0,0,0,0,0,0,0,0,0,1,0,1,0,0,0,0,0,0,0,0,7,0,0,0,0,1,0,0,0,106.0066222,0,0,0,0,1,0,0,0,0,0,0,0,0,0,0,0,0,0,0,0,0,0,0,0,0,0,0,0,0,0,0,0,1,0,6,0,6,0,0,0,0,0,0,0,0,0,16,2,279.9178424,1,40,1.686398954
FC1COC(=O)O1,[Li+].C(F)(F)(F)S(=O)(=O)[N-]S(=O)(=O)C(F)(F)F,0,0,0,0,0,0,0,0,0,0,0,0,0,0,0,0,0,0,1,0,0,0,0,0,0,0,0,0,0,0,0,1,0,1,0,0,0,0,0,0,0,0,7,0,0,0,0,1,0,0,0,106.0066222,0,0,0,0,1,0,0,0,0,0,0,0,0,0,0,0,0,0,0,0,0,0,0,0,0,0,0,0,0,0,0,0,1,0,6,0,6,0,0,0,0,0,0,0,0,0,16,2,279.9178424,1,60,2.163323026
FC1COC(=O)O1,[Li+].C(F)(F)(F)S(=O)(=O)[N-]S(=O)(=O)C(F)(F)F,0,0,0,0,0,0,0,0,0,0,0,0,0,0,0,0,0,0,1,0,0,0,0,0,0,0,0,0,0,0,0,1,0,1,0,0,0,0,0,0,0,0,7,0,0,0,0,1,0,0,0,106.0066222,0,0,0,0,1,0,0,0,0,0,0,0,0,0,0,0,0,0,0,0,0,0,0,0,0,0,0,0,0,0,0,0,1,0,6,0,6,0,0,0,0,0,0,0,0,0,16,2,279.9178424,0.1,25,0.182321557
FC1COC(=O)O1,[Li+].C(F)(F)(F)S(=O)(=O)[N-]S(=O)(=O)C(F)(F)F,0,0,0,0,0,0,0,0,0,0,0,0,0,0,0,0,0,0,1,0,0,0,0,0,0,0,0,0,0,0,0,1,0,1,0,0,0,0,0,0,0,0,7,0,0,0,0,1,0,0,0,106.0066222,0,0,0,0,1,0,0,0,0,0,0,0,0,0,0,0,0,0,0,0,0,0,0,0,0,0,0,0,0,0,0,0,1,0,6,0,6,0,0,0,0,0,0,0,0,0,16,2,279.9178424,0.25,25,0.875468737
FC1COC(=O)O1,[Li+].C(F)(F)(F)S(=O)(=O)[N-]S(=O)(=O)C(F)(F)F,0,0,0,0,0,0,0,0,0,0,0,0,0,0,0,0,0,0,1,0,0,0,0,0,0,0,0,0,0,0,0,1,0,1,0,0,0,0,0,0,0,0,7,0,0,0,0,1,0,0,0,106.0066222,0,0,0,0,1,0,0,0,0,0,0,0,0,0,0,0,0,0,0,0,0,0,0,0,0,0,0,0,0,0,0,0,1,0,6,0,6,0,0,0,0,0,0,0,0,0,16,2,279.9178424,0.5,25,1.193922468
FC1COC(=O)O1,[Li+].C(F)(F)(F)S(=O)(=O)[N-]S(=O)(=O)C(F)(F)F,0,0,0,0,0,0,0,0,0,0,0,0,0,0,0,0,0,0,1,0,0,0,0,0,0,0,0,0,0,0,0,1,0,1,0,0,0,0,0,0,0,0,7,0,0,0,0,1,0,0,0,106.0066222,0,0,0,0,1,0,0,0,0,0,0,0,0,0,0,0,0,0,0,0,0,0,0,0,0,0,0,0,0,0,0,0,1,0,6,0,6,0,0,0,0,0,0,0,0,0,16,2,279.9178424,0.75,25,1.360976553
FC1COC(=O)O1,[Li+].C(F)(F)(F)S(=O)(=O)[N-]S(=O)(=O)C(F)(F)F,0,0,0,0,0,0,0,0,0,0,0,0,0,0,0,0,0,0,1,0,0,0,0,0,0,0,0,0,0,0,0,1,0,1,0,0,0,0,0,0,0,0,7,0,0,0,0,1,0,0,0,106.0066222,0,0,0,0,1,0,0,0,0,0,0,0,0,0,0,0,0,0,0,0,0,0,0,0,0,0,0,0,0,0,0,0,1,0,6,0,6,0,0,0,0,0,0,0,0,0,16,2,279.9178424,1,25,1.386294361
FC1COC(=O)O1,[Li+].C(F)(F)(F)S(=O)(=O)[N-]S(=O)(=O)C(F)(F)F,0,0,0,0,0,0,0,0,0,0,0,0,0,0,0,0,0,0,1,0,0,0,0,0,0,0,0,0,0,0,0,1,0,1,0,0,0,0,0,0,0,0,7,0,0,0,0,1,0,0,0,106.0066222,0,0,0,0,1,0,0,0,0,0,0,0,0,0,0,0,0,0,0,0,0,0,0,0,0,0,0,0,0,0,0,0,1,0,6,0,6,0,0,0,0,0,0,0,0,0,16,2,279.9178424,1.25,25,1.30833282
FC1COC(=O)O1,[Li+].C(F)(F)(F)S(=O)(=O)[N-]S(=O)(=O)C(F)(F)F,0,0,0,0,0,0,0,0,0,0,0,0,0,0,0,0,0,0,1,0,0,0,0,0,0,0,0,0,0,0,0,1,0,1,0,0,0,0,0,0,0,0,7,0,0,0,0,1,0,0,0,106.0066222,0,0,0,0,1,0,0,0,0,0,0,0,0,0,0,0,0,0,0,0,0,0,0,0,0,0,0,0,0,0,0,0,1,0,6,0,6,0,0,0,0,0,0,0,0,0,16,2,279.9178424,1.5,25,1.280933845
FC1COC(=O)O1,[Li+].C(F)(F)(F)S(=O)(=O)[N-]S(=O)(=O)C(F)(F)F,0,0,0,0,0,0,0,0,0,0,0,0,0,0,0,0,0,0,1,0,0,0,0,0,0,0,0,0,0,0,0,1,0,1,0,0,0,0,0,0,0,0,7,0,0,0,0,1,0,0,0,106.0066222,0,0,0,0,1,0,0,0,0,0,0,0,0,0,0,0,0,0,0,0,0,0,0,0,0,0,0,0,0,0,0,0,1,0,6,0,6,0,0,0,0,0,0,0,0,0,16,2,279.9178424,2,25,1.098612289
C1(C(OC(=O)O1)F)F,[Li+].C(F)(F)(F)S(=O)(=O)[N-]S(=O)(=O)C(F)(F)F,0,0,0,0,0,0,0,0,0,0,0,0,0,0,0,0,0,0,1,0,0,0,0,0,0,0,0,0,0,0,0,2,0,2,0,0,0,0,0,0,0,0,8,0,0,0,0,1,0,0,0,123.9972004,0,0,0,0,1,0,0,0,0,0,0,0,0,0,0,0,0,0,0,0,0,0,0,0,0,0,0,0,0,0,0,0,1,0,6,0,6,0,0,0,0,0,0,0,0,0,16,2,279.9178424,1,10,0.262364264
C1(C(OC(=O)O1)F)F,[Li+].C(F)(F)(F)S(=O)(=O)[N-]S(=O)(=O)C(F)(F)F,0,0,0,0,0,0,0,0,0,0,0,0,0,0,0,0,0,0,1,0,0,0,0,0,0,0,0,0,0,0,0,2,0,2,0,0,0,0,0,0,0,0,8,0,0,0,0,1,0,0,0,123.9972004,0,0,0,0,1,0,0,0,0,0,0,0,0,0,0,0,0,0,0,0,0,0,0,0,0,0,0,0,0,0,0,0,1,0,6,0,6,0,0,0,0,0,0,0,0,0,16,2,279.9178424,1,20,0.530628251
C1(C(OC(=O)O1)F)F,[Li+].C(F)(F)(F)S(=O)(=O)[N-]S(=O)(=O)C(F)(F)F,0,0,0,0,0,0,0,0,0,0,0,0,0,0,0,0,0,0,1,0,0,0,0,0,0,0,0,0,0,0,0,2,0,2,0,0,0,0,0,0,0,0,8,0,0,0,0,1,0,0,0,123.9972004,0,0,0,0,1,0,0,0,0,0,0,0,0,0,0,0,0,0,0,0,0,0,0,0,0,0,0,0,0,0,0,0,1,0,6,0,6,0,0,0,0,0,0,0,0,0,16,2,279.9178424,1,30,0.741937345
C1(C(OC(=O)O1)F)F,[Li+].C(F)(F)(F)S(=O)(=O)[N-]S(=O)(=O)C(F)(F)F,0,0,0,0,0,0,0,0,0,0,0,0,0,0,0,0,0,0,1,0,0,0,0,0,0,0,0,0,0,0,0,2,0,2,0,0,0,0,0,0,0,0,8,0,0,0,0,1,0,0,0,123.9972004,0,0,0,0,1,0,0,0,0,0,0,0,0,0,0,0,0,0,0,0,0,0,0,0,0,0,0,0,0,0,0,0,1,0,6,0,6,0,0,0,0,0,0,0,0,0,16,2,279.9178424,1,40,0.875468737
C1(C(OC(=O)O1)F)F,[Li+].C(F)(F)(F)S(=O)(=O)[N-]S(=O)(=O)C(F)(F)F,0,0,0,0,0,0,0,0,0,0,0,0,0,0,0,0,0,0,1,0,0,0,0,0,0,0,0,0,0,0,0,2,0,2,0,0,0,0,0,0,0,0,8,0,0,0,0,1,0,0,0,123.9972004,0,0,0,0,1,0,0,0,0,0,0,0,0,0,0,0,0,0,0,0,0,0,0,0,0,0,0,0,0,0,0,0,1,0,6,0,6,0,0,0,0,0,0,0,0,0,16,2,279.9178424,1,60,1.223775432
FC1COC(=O)O1.CCOC(=O)OC(C)F,[Li+].C(F)(F)(F)S(=O)(=O)[N-]S(=O)(=O)C(F)(F)F,0,0,0,0,0,0,0,0,0,0,0,0,0,0,0,0,0,0,2,0,0,0,0,0,0,0,0,0,0,0,0,2,0,2,0,0,0,0,0,0,0,0,16,0,2,0,0,0.603070799,0.396929201,0,0,106.0066222,136.0535724,0,0,0,1,0,0,0,0,0,0,0,0,0,0,0,0,0,0,0,0,0,0,0,0,0,0,0,0,0,0,0,1,0,6,0,6,0,0,0,0,0,0,0,0,0,16,2,279.9178424,1,25,1.098612289
FC1COC(=O)O1.CCOC(=O)OC(C)F,[Li+].C(F)(F)(F)S(=O)(=O)[N-]S(=O)(=O)C(F)(F)F,0,0,0,0,0,0,0,0,0,0,0,0,0,0,0,0,0,0,2,0,0,0,0,0,0,0,0,0,0,0,0,2,0,2,0,0,0,0,0,0,0,0,16,0,2,0,0,0.3361864,0.6638136,0,0,106.0066222,136.0535724,0,0,0,1,0,0,0,0,0,0,0,0,0,0,0,0,0,0,0,0,0,0,0,0,0,0,0,0,0,0,0,1,0,6,0,6,0,0,0,0,0,0,0,0,0,16,2,279.9178424,1,25,0.832909123
FC1COC(=O)O1.CCOC(=O)OC(C)F,[Li+].C(F)(F)(F)S(=O)(=O)[N-]S(=O)(=O)C(F)(F)F,0,0,0,0,0,0,0,0,0,0,0,0,0,0,0,0,0,0,2,0,0,0,0,0,0,0,0,0,0,0,0,2,0,2,0,0,0,0,0,0,0,0,16,0,2,0,0,0.144433095,0.855566905,0,0,106.0066222,136.0535724,0,0,0,1,0,0,0,0,0,0,0,0,0,0,0,0,0,0,0,0,0,0,0,0,0,0,0,0,0,0,0,1,0,6,0,6,0,0,0,0,0,0,0,0,0,16,2,279.9178424,1,25,0.470003629
FC1COC(=O)O1.CC(OC(=O)OCC(F)(F)F)F,[Li+].C(F)(F)(F)S(=O)(=O)[N-]S(=O)(=O)C(F)(F)F,0,0,0,0,0,0,0,0,0,0,0,0,0,0,0,0,0,0,2,0,0,0,0,0,0,0,0,0,0,0,0,5,0,5,0,0,0,0,0,0,0,0,19,0,2,0,0,0.521002211,0.478997789,0,0,106.0066222,190.0253069,0,0,0,1,0,0,0,0,0,0,0,0,0,0,0,0,0,0,0,0,0,0,0,0,0,0,0,0,0,0,0,1,0,6,0,6,0,0,0,0,0,0,0,0,0,16,2,279.9178424,1,25,0.78845736
FC1COC(=O)O1.CC(OC(=O)OCC(F)(F)F)F,[Li+].C(F)(F)(F)S(=O)(=O)[N-]S(=O)(=O)C(F)(F)F,0,0,0,0,0,0,0,0,0,0,0,0,0,0,0,0,0,0,2,0,0,0,0,0,0,0,0,0,0,0,0,5,0,5,0,0,0,0,0,0,0,0,19,0,2,0,0,0.266089575,0.733910425,0,0,106.0066222,190.0253069,0,0,0,1,0,0,0,0,0,0,0,0,0,0,0,0,0,0,0,0,0,0,0,0,0,0,0,0,0,0,0,1,0,6,0,6,0,0,0,0,0,0,0,0,0,16,2,279.9178424,1,25,0.336472237
FC1COC(=O)O1.CC(OC(=O)OCC(F)(F)F)F,[Li+].C(F)(F)(F)S(=O)(=O)[N-]S(=O)(=O)C(F)(F)F,0,0,0,0,0,0,0,0,0,0,0,0,0,0,0,0,0,0,2,0,0,0,0,0,0,0,0,0,0,0,0,5,0,5,0,0,0,0,0,0,0,0,19,0,2,0,0,0.107840146,0.892159854,0,0,106.0066222,190.0253069,0,0,0,1,0,0,0,0,0,0,0,0,0,0,0,0,0,0,0,0,0,0,0,0,0,0,0,0,0,0,0,1,0,6,0,6,0,0,0,0,0,0,0,0,0,16,2,279.9178424,1,25,-0.510825624
C1(C(OC(=O)O1)F)F,[Li+].C(F)(F)(F)S(=O)(=O)[N-]S(=O)(=O)C(F)(F)F,0,0,0,0,0,0,0,0,0,0,0,0,0,0,0,0,0,0,1,0,0,0,0,0,0,0,0,0,0,0,0,2,0,2,0,0,0,0,0,0,0,0,8,0,0,0,0,1,0,0,0,123.9972004,0,0,0,0,1,0,0,0,0,0,0,0,0,0,0,0,0,0,0,0,0,0,0,0,0,0,0,0,0,0,0,0,1,0,6,0,6,0,0,0,0,0,0,0,0,0,16,2,279.9178424,0.1,25,-0.356674944
C1(C(OC(=O)O1)F)F,[Li+].C(F)(F)(F)S(=O)(=O)[N-]S(=O)(=O)C(F)(F)F,0,0,0,0,0,0,0,0,0,0,0,0,0,0,0,0,0,0,1,0,0,0,0,0,0,0,0,0,0,0,0,2,0,2,0,0,0,0,0,0,0,0,8,0,0,0,0,1,0,0,0,123.9972004,0,0,0,0,1,0,0,0,0,0,0,0,0,0,0,0,0,0,0,0,0,0,0,0,0,0,0,0,0,0,0,0,1,0,6,0,6,0,0,0,0,0,0,0,0,0,16,2,279.9178424,0.2,25,0.182321557
C1(C(OC(=O)O1)F)F,[Li+].C(F)(F)(F)S(=O)(=O)[N-]S(=O)(=O)C(F)(F)F,0,0,0,0,0,0,0,0,0,0,0,0,0,0,0,0,0,0,1,0,0,0,0,0,0,0,0,0,0,0,0,2,0,2,0,0,0,0,0,0,0,0,8,0,0,0,0,1,0,0,0,123.9972004,0,0,0,0,1,0,0,0,0,0,0,0,0,0,0,0,0,0,0,0,0,0,0,0,0,0,0,0,0,0,0,0,1,0,6,0,6,0,0,0,0,0,0,0,0,0,16,2,279.9178424,0.5,25,0.405465108
C1(C(OC(=O)O1)F)F,[Li+].C(F)(F)(F)S(=O)(=O)[N-]S(=O)(=O)C(F)(F)F,0,0,0,0,0,0,0,0,0,0,0,0,0,0,0,0,0,0,1,0,0,0,0,0,0,0,0,0,0,0,0,2,0,2,0,0,0,0,0,0,0,0,8,0,0,0,0,1,0,0,0,123.9972004,0,0,0,0,1,0,0,0,0,0,0,0,0,0,0,0,0,0,0,0,0,0,0,0,0,0,0,0,0,0,0,0,1,0,6,0,6,0,0,0,0,0,0,0,0,0,16,2,279.9178424,0.75,25,0.587786665
C1(C(OC(=O)O1)F)F,[Li+].C(F)(F)(F)S(=O)(=O)[N-]S(=O)(=O)C(F)(F)F,0,0,0,0,0,0,0,0,0,0,0,0,0,0,0,0,0,0,1,0,0,0,0,0,0,0,0,0,0,0,0,2,0,2,0,0,0,0,0,0,0,0,8,0,0,0,0,1,0,0,0,123.9972004,0,0,0,0,1,0,0,0,0,0,0,0,0,0,0,0,0,0,0,0,0,0,0,0,0,0,0,0,0,0,0,0,1,0,6,0,6,0,0,0,0,0,0,0,0,0,16,2,279.9178424,1,25,0.641853886
C1(C(OC(=O)O1)F)F,[Li+].C(F)(F)(F)S(=O)(=O)[N-]S(=O)(=O)C(F)(F)F,0,0,0,0,0,0,0,0,0,0,0,0,0,0,0,0,0,0,1,0,0,0,0,0,0,0,0,0,0,0,0,2,0,2,0,0,0,0,0,0,0,0,8,0,0,0,0,1,0,0,0,123.9972004,0,0,0,0,1,0,0,0,0,0,0,0,0,0,0,0,0,0,0,0,0,0,0,0,0,0,0,0,0,0,0,0,1,0,6,0,6,0,0,0,0,0,0,0,0,0,16,2,279.9178424,1.25,25,0.587786665
C1(C(OC(=O)O1)F)F,[Li+].C(F)(F)(F)S(=O)(=O)[N-]S(=O)(=O)C(F)(F)F,0,0,0,0,0,0,0,0,0,0,0,0,0,0,0,0,0,0,1,0,0,0,0,0,0,0,0,0,0,0,0,2,0,2,0,0,0,0,0,0,0,0,8,0,0,0,0,1,0,0,0,123.9972004,0,0,0,0,1,0,0,0,0,0,0,0,0,0,0,0,0,0,0,0,0,0,0,0,0,0,0,0,0,0,0,0,1,0,6,0,6,0,0,0,0,0,0,0,0,0,16,2,279.9178424,1.5,25,0.587786665
C1(C(OC(=O)O1)F)F,[Li+].C(F)(F)(F)S(=O)(=O)[N-]S(=O)(=O)C(F)(F)F,0,0,0,0,0,0,0,0,0,0,0,0,0,0,0,0,0,0,1,0,0,0,0,0,0,0,0,0,0,0,0,2,0,2,0,0,0,0,0,0,0,0,8,0,0,0,0,1,0,0,0,123.9972004,0,0,0,0,1,0,0,0,0,0,0,0,0,0,0,0,0,0,0,0,0,0,0,0,0,0,0,0,0,0,0,0,1,0,6,0,6,0,0,0,0,0,0,0,0,0,16,2,279.9178424,2,25,0.470003629
O=C1OCCO1.CCOC(=O)OC,[Li+].F[P-](F)(F)(F)(F)F,0,0,0,0,0,0,0,0,0,0,0,0,0,0,0,0,0,0,2,0,0,0,0,0,0,0,0,0,0,0,0,0,0,0,0,0,0,0,0,0,0,0,13,0,1,0,0,0.3,0.7,0,0,88.01604399,104.0473441,0,0,0,1,0,0,0,0,0,0,0,0,0,0,0,0,0,0,0,1,0,0,0,0,0,0,0,0,0,0,0,0,0,0,0,0,0,0,0,0,0,0,0,0,0,8,0,144.964181,1.2,25,2.127755402
O=C1OCCO1.CCOC(=O)OC,[Li+].F[P-](F)(F)(F)(F)F,0,0,0,0,0,0,0,0,0,0,0,0,0,0,0,0,0,0,2,0,0,0,0,0,0,0,0,0,0,0,0,0,0,0,0,0,0,0,0,0,0,0,13,0,1,0,0,0.3,0.7,0,0,88.01604399,104.0473441,0,0,0,1,0,0,0,0,0,0,0,0,0,0,0,0,0,0,0,1,0,0,0,0,0,0,0,0,0,0,0,0,0,0,0,0,0,0,0,0,0,0,0,0,0,8,0,144.964181,1.2,30,2.219312174
O=C1OCCO1.CCOC(=O)OC,[Li+].F[P-](F)(F)(F)(F)F,0,0,0,0,0,0,0,0,0,0,0,0,0,0,0,0,0,0,2,0,0,0,0,0,0,0,0,0,0,0,0,0,0,0,0,0,0,0,0,0,0,0,13,0,1,0,0,0.3,0.7,0,0,88.01604399,104.0473441,0,0,0,1,0,0,0,0,0,0,0,0,0,0,0,0,0,0,0,1,0,0,0,0,0,0,0,0,0,0,0,0,0,0,0,0,0,0,0,0,0,0,0,0,0,8,0,144.964181,1.2,40,2.386926241
O=C1OCCO1.CCOC(=O)OC,[Li+].F[P-](F)(F)(F)(F)F,0,0,0,0,0,0,0,0,0,0,0,0,0,0,0,0,0,0,2,0,0,0,0,0,0,0,0,0,0,0,0,0,0,0,0,0,0,0,0,0,0,0,13,0,1,0,0,0.3,0.7,0,0,88.01604399,104.0473441,0,0,0,1,0,0,0,0,0,0,0,0,0,0,0,0,0,0,0,1,0,0,0,0,0,0,0,0,0,0,0,0,0,0,0,0,0,0,0,0,0,0,0,0,0,8,0,144.964181,1.2,50,2.530517161
O=C1OCCO1.CCOC(=O)OC,[Li+].F[P-](F)(F)(F)(F)F,0,0,0,0,0,0,0,0,0,0,0,0,0,0,0,0,0,0,2,0,0,0,0,0,0,0,0,0,0,0,0,0,0,0,0,0,0,0,0,0,0,0,13,0,1,0,0,0.3,0.7,0,0,88.01604399,104.0473441,0,0,0,1,0,0,0,0,0,0,0,0,0,0,0,0,0,0,0,1,0,0,0,0,0,0,0,0,0,0,0,0,0,0,0,0,0,0,0,0,0,0,0,0,0,8,0,144.964181,1.2,60,2.653241965
FC(F)C(F)(F)COC(F)(F)C(F)F.CCOC(=O)OC.O=C1OCCO1,[Li+].F[P-](F)(F)(F)(F)F,0,0,0,0,0,0,0,0,0,1,0,0,0,0,0,0,0,0,2,0,0,0,0,0,0,0,0,0,0,0,0,8,0,8,0,0,0,0,0,0,0,0,27,5,1,0,0,0.2,0.2,0.6,0,232.0134405,104.0473441,88.01604399,0,0,1,0,0,0,0,0,0,0,0,0,0,0,0,0,0,0,1,0,0,0,0,0,0,0,0,0,0,0,0,0,0,0,0,0,0,0,0,0,0,0,0,0,8,0,144.964181,1.2,25,1.840549633
FC(F)C(F)(F)COC(F)(F)C(F)F.CCOC(=O)OC.O=C1OCCO1,[Li+].F[P-](F)(F)(F)(F)F,0,0,0,0,0,0,0,0,0,1,0,0,0,0,0,0,0,0,2,0,0,0,0,0,0,0,0,0,0,0,0,8,0,8,0,0,0,0,0,0,0,0,27,5,1,0,0,0.2,0.2,0.6,0,232.0134405,104.0473441,88.01604399,0,0,1,0,0,0,0,0,0,0,0,0,0,0,0,0,0,0,1,0,0,0,0,0,0,0,0,0,0,0,0,0,0,0,0,0,0,0,0,0,0,0,0,0,8,0,144.964181,1.2,30,1.945910149
FC(F)C(F)(F)COC(F)(F)C(F)F.CCOC(=O)OC.O=C1OCCO1,[Li+].F[P-](F)(F)(F)(F)F,0,0,0,0,0,0,0,0,0,1,0,0,0,0,0,0,0,0,2,0,0,0,0,0,0,0,0,0,0,0,0,8,0,8,0,0,0,0,0,0,0,0,27,5,1,0,0,0.2,0.2,0.6,0,232.0134405,104.0473441,88.01604399,0,0,1,0,0,0,0,0,0,0,0,0,0,0,0,0,0,0,1,0,0,0,0,0,0,0,0,0,0,0,0,0,0,0,0,0,0,0,0,0,0,0,0,0,8,0,144.964181,1.2,40,2.091864062
FC(F)C(F)(F)COC(F)(F)C(F)F.CCOC(=O)OC.O=C1OCCO1,[Li+].F[P-](F)(F)(F)(F)F,0,0,0,0,0,0,0,0,0,1,0,0,0,0,0,0,0,0,2,0,0,0,0,0,0,0,0,0,0,0,0,8,0,8,0,0,0,0,0,0,0,0,27,5,1,0,0,0.2,0.2,0.6,0,232.0134405,104.0473441,88.01604399,0,0,1,0,0,0,0,0,0,0,0,0,0,0,0,0,0,0,1,0,0,0,0,0,0,0,0,0,0,0,0,0,0,0,0,0,0,0,0,0,0,0,0,0,8,0,144.964181,1.2,50,2.282382386
FC(F)C(F)(F)COC(F)(F)C(F)F.CCOC(=O)OC.O=C1OCCO1,[Li+].F[P-](F)(F)(F)(F)F,0,0,0,0,0,0,0,0,0,1,0,0,0,0,0,0,0,0,2,0,0,0,0,0,0,0,0,0,0,0,0,8,0,8,0,0,0,0,0,0,0,0,27,5,1,0,0,0.2,0.2,0.6,0,232.0134405,104.0473441,88.01604399,0,0,1,0,0,0,0,0,0,0,0,0,0,0,0,0,0,0,1,0,0,0,0,0,0,0,0,0,0,0,0,0,0,0,0,0,0,0,0,0,0,0,0,0,8,0,144.964181,1.2,60,2.397895273
FC(F)C(F)(F)COC(F)(F)C(F)F.CCOC(=O)OC.C1C(OC(=O)O1)CC(C(F)(F)F)(C(F)(F)F)F,[Li+].F[P-](F)(F)(F)(F)F,0,0,0,0,0,0,0,0,0,1,0,0,0,0,0,0,0,0,2,0,0,0,0,0,0,0,0,0,0,0,0,15,0,15,0,0,0,0,0,0,0,0,38,5,1,2,0,0.2,0.2,0.6,0,232.0134405,104.0473441,270.0126916,0,0,1,0,0,0,0,0,0,0,0,0,0,0,0,0,0,0,1,0,0,0,0,0,0,0,0,0,0,0,0,0,0,0,0,0,0,0,0,0,0,0,0,0,8,0,144.964181,1.2,25,1.029619417
FC(F)C(F)(F)COC(F)(F)C(F)F.CCOC(=O)OC.C1C(OC(=O)O1)CC(C(F)(F)F)(C(F)(F)F)F,[Li+].F[P-](F)(F)(F)(F)F,0,0,0,0,0,0,0,0,0,1,0,0,0,0,0,0,0,0,2,0,0,0,0,0,0,0,0,0,0,0,0,15,0,15,0,0,0,0,0,0,0,0,38,5,1,2,0,0.2,0.2,0.6,0,232.0134405,104.0473441,270.0126916,0,0,1,0,0,0,0,0,0,0,0,0,0,0,0,0,0,0,1,0,0,0,0,0,0,0,0,0,0,0,0,0,0,0,0,0,0,0,0,0,0,0,0,0,8,0,144.964181,1.2,30,1.098612289
FC(F)C(F)(F)COC(F)(F)C(F)F.CCOC(=O)OC.C1C(OC(=O)O1)CC(C(F)(F)F)(C(F)(F)F)F,[Li+].F[P-](F)(F)(F)(F)F,0,0,0,0,0,0,0,0,0,1,0,0,0,0,0,0,0,0,2,0,0,0,0,0,0,0,0,0,0,0,0,15,0,15,0,0,0,0,0,0,0,0,38,5,1,2,0,0.2,0.2,0.6,0,232.0134405,104.0473441,270.0126916,0,0,1,0,0,0,0,0,0,0,0,0,0,0,0,0,0,0,1,0,0,0,0,0,0,0,0,0,0,0,0,0,0,0,0,0,0,0,0,0,0,0,0,0,8,0,144.964181,1.2,40,1.335001067
FC(F)C(F)(F)COC(F)(F)C(F)F.CCOC(=O)OC.C1C(OC(=O)O1)CC(C(F)(F)F)(C(F)(F)F)F,[Li+].F[P-](F)(F)(F)(F)F,0,0,0,0,0,0,0,0,0,1,0,0,0,0,0,0,0,0,2,0,0,0,0,0,0,0,0,0,0,0,0,15,0,15,0,0,0,0,0,0,0,0,38,5,1,2,0,0.2,0.2,0.6,0,232.0134405,104.0473441,270.0126916,0,0,1,0,0,0,0,0,0,0,0,0,0,0,0,0,0,0,1,0,0,0,0,0,0,0,0,0,0,0,0,0,0,0,0,0,0,0,0,0,0,0,0,0,8,0,144.964181,1.2,50,1.435084525
FC(F)C(F)(F)COC(F)(F)C(F)F.CCOC(=O)OC.C1C(OC(=O)O1)CC(C(F)(F)F)(C(F)(F)F)F,[Li+].F[P-](F)(F)(F)(F)F,0,0,0,0,0,0,0,0,0,1,0,0,0,0,0,0,0,0,2,0,0,0,0,0,0,0,0,0,0,0,0,15,0,15,0,0,0,0,0,0,0,0,38,5,1,2,0,0.2,0.2,0.6,0,232.0134405,104.0473441,270.0126916,0,0,1,0,0,0,0,0,0,0,0,0,0,0,0,0,0,0,1,0,0,0,0,0,0,0,0,0,0,0,0,0,0,0,0,0,0,0,0,0,0,0,0,0,8,0,144.964181,1.2,60,1.62924054
FC(F)C(F)(F)COC(F)(F)C(F)F.O=C1OCCO1.C1C(OC(=O)O1)CC(C(F)(F)F)(C(F)(F)F)F.C1C(OC(=O)O1)CC(C(F)(F)F)(C(F)(F)F)F,[Li+].F[P-](F)(F)(F)(F)F,0,0,0,0,0,0,0,0,0,1,0,0,0,0,0,0,0,0,3,0,0,0,0,0,0,0,0,0,0,0,0,22,0,22,0,0,0,0,0,0,0,0,54,5,0,2,1,0.2,0.1,0.1,0.6,232.0134405,88.01604399,270.0126916,104.0473441,0,1,0,0,0,0,0,0,0,0,0,0,0,0,0,0,0,1,0,0,0,0,0,0,0,0,0,0,0,0,0,0,0,0,0,0,0,0,0,0,0,0,0,8,0,144.964181,1.2,25,1.435084525
FC(F)C(F)(F)COC(F)(F)C(F)F.O=C1OCCO1.C1C(OC(=O)O1)CC(C(F)(F)F)(C(F)(F)F)F.C1C(OC(=O)O1)CC(C(F)(F)F)(C(F)(F)F)F,[Li+].F[P-](F)(F)(F)(F)F,0,0,0,0,0,0,0,0,0,1,0,0,0,0,0,0,0,0,3,0,0,0,0,0,0,0,0,0,0,0,0,22,0,22,0,0,0,0,0,0,0,0,54,5,0,2,1,0.2,0.1,0.1,0.6,232.0134405,88.01604399,270.0126916,104.0473441,0,1,0,0,0,0,0,0,0,0,0,0,0,0,0,0,0,1,0,0,0,0,0,0,0,0,0,0,0,0,0,0,0,0,0,0,0,0,0,0,0,0,0,8,0,144.964181,1.2,30,1.589235205
FC(F)C(F)(F)COC(F)(F)C(F)F.O=C1OCCO1.C1C(OC(=O)O1)CC(C(F)(F)F)(C(F)(F)F)F.C1C(OC(=O)O1)CC(C(F)(F)F)(C(F)(F)F)F,[Li+].F[P-](F)(F)(F)(F)F,0,0,0,0,0,0,0,0,0,1,0,0,0,0,0,0,0,0,3,0,0,0,0,0,0,0,0,0,0,0,0,22,0,22,0,0,0,0,0,0,0,0,54,5,0,2,1,0.2,0.1,0.1,0.6,232.0134405,88.01604399,270.0126916,104.0473441,0,1,0,0,0,0,0,0,0,0,0,0,0,0,0,0,0,1,0,0,0,0,0,0,0,0,0,0,0,0,0,0,0,0,0,0,0,0,0,0,0,0,0,8,0,144.964181,1.2,40,1.774952351
FC(F)C(F)(F)COC(F)(F)C(F)F.O=C1OCCO1.C1C(OC(=O)O1)CC(C(F)(F)F)(C(F)(F)F)F.C1C(OC(=O)O1)CC(C(F)(F)F)(C(F)(F)F)F,[Li+].F[P-](F)(F)(F)(F)F,0,0,0,0,0,0,0,0,0,1,0,0,0,0,0,0,0,0,3,0,0,0,0,0,0,0,0,0,0,0,0,22,0,22,0,0,0,0,0,0,0,0,54,5,0,2,1,0.2,0.1,0.1,0.6,232.0134405,88.01604399,270.0126916,104.0473441,0,1,0,0,0,0,0,0,0,0,0,0,0,0,0,0,0,1,0,0,0,0,0,0,0,0,0,0,0,0,0,0,0,0,0,0,0,0,0,0,0,0,0,8,0,144.964181,1.2,50,1.931521412
FC(F)C(F)(F)COC(F)(F)C(F)F.O=C1OCCO1.C1C(OC(=O)O1)CC(C(F)(F)F)(C(F)(F)F)F.C1C(OC(=O)O1)CC(C(F)(F)F)(C(F)(F)F)F,[Li+].F[P-](F)(F)(F)(F)F,0,0,0,0,0,0,0,0,0,1,0,0,0,0,0,0,0,0,3,0,0,0,0,0,0,0,0,0,0,0,0,22,0,22,0,0,0,0,0,0,0,0,54,5,0,2,1,0.2,0.1,0.1,0.6,232.0134405,88.01604399,270.0126916,104.0473441,0,1,0,0,0,0,0,0,0,0,0,0,0,0,0,0,0,1,0,0,0,0,0,0,0,0,0,0,0,0,0,0,0,0,0,0,0,0,0,0,0,0,0,8,0,144.964181,1.2,60,2.066862759
FC(F)C(F)(F)COC(F)(F)C(F)F.COC(=O)OCC(F)(F)F.C1C(OC(=O)O1)CC(C(F)(F)F)(C(F)(F)F)F,[Li+].F[P-](F)(F)(F)(F)F,0,0,0,0,0,0,0,0,0,1,0,0,0,0,0,0,0,0,2,0,0,0,0,0,0,0,0,0,0,0,0,18,0,18,0,0,0,0,0,0,0,0,41,5,1,2,0,0.2,0.2,0.6,0,232.0134405,158.0190787,270.0126916,0,0,1,0,0,0,0,0,0,0,0,0,0,0,0,0,0,0,1,0,0,0,0,0,0,0,0,0,0,0,0,0,0,0,0,0,0,0,0,0,0,0,0,0,8,0,144.964181,1.2,25,0
FC(F)C(F)(F)COC(F)(F)C(F)F.COC(=O)OCC(F)(F)F.C1C(OC(=O)O1)CC(C(F)(F)F)(C(F)(F)F)F,[Li+].F[P-](F)(F)(F)(F)F,0,0,0,0,0,0,0,0,0,1,0,0,0,0,0,0,0,0,2,0,0,0,0,0,0,0,0,0,0,0,0,18,0,18,0,0,0,0,0,0,0,0,41,5,1,2,0,0.2,0.2,0.6,0,232.0134405,158.0190787,270.0126916,0,0,1,0,0,0,0,0,0,0,0,0,0,0,0,0,0,0,1,0,0,0,0,0,0,0,0,0,0,0,0,0,0,0,0,0,0,0,0,0,0,0,0,0,8,0,144.964181,1.2,30,0.09531018
FC(F)C(F)(F)COC(F)(F)C(F)F.COC(=O)OCC(F)(F)F.C1C(OC(=O)O1)CC(C(F)(F)F)(C(F)(F)F)F,[Li+].F[P-](F)(F)(F)(F)F,0,0,0,0,0,0,0,0,0,1,0,0,0,0,0,0,0,0,2,0,0,0,0,0,0,0,0,0,0,0,0,18,0,18,0,0,0,0,0,0,0,0,41,5,1,2,0,0.2,0.2,0.6,0,232.0134405,158.0190787,270.0126916,0,0,1,0,0,0,0,0,0,0,0,0,0,0,0,0,0,0,1,0,0,0,0,0,0,0,0,0,0,0,0,0,0,0,0,0,0,0,0,0,0,0,0,0,8,0,144.964181,1.2,40,0.405465108
FC(F)C(F)(F)COC(F)(F)C(F)F.COC(=O)OCC(F)(F)F.C1C(OC(=O)O1)CC(C(F)(F)F)(C(F)(F)F)F,[Li+].F[P-](F)(F)(F)(F)F,0,0,0,0,0,0,0,0,0,1,0,0,0,0,0,0,0,0,2,0,0,0,0,0,0,0,0,0,0,0,0,18,0,18,0,0,0,0,0,0,0,0,41,5,1,2,0,0.2,0.2,0.6,0,232.0134405,158.0190787,270.0126916,0,0,1,0,0,0,0,0,0,0,0,0,0,0,0,0,0,0,1,0,0,0,0,0,0,0,0,0,0,0,0,0,0,0,0,0,0,0,0,0,0,0,0,0,8,0,144.964181,1.2,50,0.641853886
FC(F)C(F)(F)COC(F)(F)C(F)F.COC(=O)OCC(F)(F)F.C1C(OC(=O)O1)CC(C(F)(F)F)(C(F)(F)F)F,[Li+].F[P-](F)(F)(F)(F)F,0,0,0,0,0,0,0,0,0,1,0,0,0,0,0,0,0,0,2,0,0,0,0,0,0,0,0,0,0,0,0,18,0,18,0,0,0,0,0,0,0,0,41,5,1,2,0,0.2,0.2,0.6,0,232.0134405,158.0190787,270.0126916,0,0,1,0,0,0,0,0,0,0,0,0,0,0,0,0,0,0,1,0,0,0,0,0,0,0,0,0,0,0,0,0,0,0,0,0,0,0,0,0,0,0,0,0,8,0,144.964181,1.2,60,0.741937345
FC(F)C(F)(F)COC(F)(F)C(F)F.COC(=O)OCC(F)(F)F.O=C1OCCO1,[Li+].F[P-](F)(F)(F)(F)F,0,0,0,0,0,0,0,0,0,1,0,0,0,0,0,0,0,0,2,0,0,0,0,0,0,0,0,0,0,0,0,11,0,11,0,0,0,0,0,0,0,0,30,5,1,0,0,0.2,0.2,0.6,0,232.0134405,158.0190787,88.01604399,0,0,1,0,0,0,0,0,0,0,0,0,0,0,0,0,0,0,1,0,0,0,0,0,0,0,0,0,0,0,0,0,0,0,0,0,0,0,0,0,0,0,0,0,8,0,144.964181,1.2,25,1.098612289
FC(F)C(F)(F)COC(F)(F)C(F)F.COC(=O)OCC(F)(F)F.O=C1OCCO1,[Li+].F[P-](F)(F)(F)(F)F,0,0,0,0,0,0,0,0,0,1,0,0,0,0,0,0,0,0,2,0,0,0,0,0,0,0,0,0,0,0,0,11,0,11,0,0,0,0,0,0,0,0,30,5,1,0,0,0.2,0.2,0.6,0,232.0134405,158.0190787,88.01604399,0,0,1,0,0,0,0,0,0,0,0,0,0,0,0,0,0,0,1,0,0,0,0,0,0,0,0,0,0,0,0,0,0,0,0,0,0,0,0,0,0,0,0,0,8,0,144.964181,1.2,30,1.223775432
FC(F)C(F)(F)COC(F)(F)C(F)F.COC(=O)OCC(F)(F)F.O=C1OCCO1,[Li+].F[P-](F)(F)(F)(F)F,0,0,0,0,0,0,0,0,0,1,0,0,0,0,0,0,0,0,2,0,0,0,0,0,0,0,0,0,0,0,0,11,0,11,0,0,0,0,0,0,0,0,30,5,1,0,0,0.2,0.2,0.6,0,232.0134405,158.0190787,88.01604399,0,0,1,0,0,0,0,0,0,0,0,0,0,0,0,0,0,0,1,0,0,0,0,0,0,0,0,0,0,0,0,0,0,0,0,0,0,0,0,0,0,0,0,0,8,0,144.964181,1.2,40,1.386294361
FC(F)C(F)(F)COC(F)(F)C(F)F.COC(=O)OCC(F)(F)F.O=C1OCCO1,[Li+].F[P-](F)(F)(F)(F)F,0,0,0,0,0,0,0,0,0,1,0,0,0,0,0,0,0,0,2,0,0,0,0,0,0,0,0,0,0,0,0,11,0,11,0,0,0,0,0,0,0,0,30,5,1,0,0,0.2,0.2,0.6,0,232.0134405,158.0190787,88.01604399,0,0,1,0,0,0,0,0,0,0,0,0,0,0,0,0,0,0,1,0,0,0,0,0,0,0,0,0,0,0,0,0,0,0,0,0,0,0,0,0,0,0,0,0,8,0,144.964181,1.2,50,1.589235205
FC(F)C(F)(F)COC(F)(F)C(F)F.COC(=O)OCC(F)(F)F.O=C1OCCO1,[Li+].F[P-](F)(F)(F)(F)F,0,0,0,0,0,0,0,0,0,1,0,0,0,0,0,0,0,0,2,0,0,0,0,0,0,0,0,0,0,0,0,11,0,11,0,0,0,0,0,0,0,0,30,5,1,0,0,0.2,0.2,0.6,0,232.0134405,158.0190787,88.01604399,0,0,1,0,0,0,0,0,0,0,0,0,0,0,0,0,0,0,1,0,0,0,0,0,0,0,0,0,0,0,0,0,0,0,0,0,0,0,0,0,0,0,0,0,8,0,144.964181,1.2,60,1.740466175
COC(F)(C(F)(F)C(F)(F)F)C(F)(C(F)(F)F)C(F)(F)F.CCOC(=O)OCC.O=C1OCCO1,[Li+].C(C(F)(F)S(=O)(=O)[N-]S(=O)(=O)C(C(F)(F)F)(F)F)(F)(F)F,0,0,0,0,0,0,0,0,0,1,0,0,0,0,0,0,0,0,2,0,0,0,0,0,0,0,0,0,0,0,0,13,0,13,0,0,0,0,0,0,0,0,35,3,2,0,0,0.5,0.05,0.45,0,349.9976316,118.0629942,88.01604399,0,0,1,0,0,0,0,0,0,0,0,0,0,0,0,0,0,0,0,0,0,0,0,0,0,0,0,0,0,0,1,0,10,0,10,0,0,0,0,0,0,0,0,0,22,4,379.9114553,1,-35,-1.021651248
COC(F)(C(F)(F)C(F)(F)F)C(F)(C(F)(F)F)C(F)(F)F.CCOC(=O)OCC.O=C1OCCO1,[Li+].C(C(F)(F)S(=O)(=O)[N-]S(=O)(=O)C(C(F)(F)F)(F)F)(F)(F)F,0,0,0,0,0,0,0,0,0,1,0,0,0,0,0,0,0,0,2,0,0,0,0,0,0,0,0,0,0,0,0,13,0,13,0,0,0,0,0,0,0,0,35,3,2,0,0,0.5,0.05,0.45,0,349.9976316,118.0629942,88.01604399,0,0,1,0,0,0,0,0,0,0,0,0,0,0,0,0,0,0,0,0,0,0,0,0,0,0,0,0,0,0,1,0,10,0,10,0,0,0,0,0,0,0,0,0,22,4,379.9114553,1,0,0.182321557
COC(F)(C(F)(F)C(F)(F)F)C(F)(C(F)(F)F)C(F)(F)F.CCOC(=O)OCC.O=C1OCCO1,[Li+].C(C(F)(F)S(=O)(=O)[N-]S(=O)(=O)C(C(F)(F)F)(F)F)(F)(F)F,0,0,0,0,0,0,0,0,0,1,0,0,0,0,0,0,0,0,2,0,0,0,0,0,0,0,0,0,0,0,0,13,0,13,0,0,0,0,0,0,0,0,35,3,2,0,0,0.5,0.05,0.45,0,349.9976316,118.0629942,88.01604399,0,0,1,0,0,0,0,0,0,0,0,0,0,0,0,0,0,0,0,0,0,0,0,0,0,0,0,0,0,0,1,0,10,0,10,0,0,0,0,0,0,0,0,0,22,4,379.9114553,1,10,0.470003629
COC(F)(C(F)(F)C(F)(F)F)C(F)(C(F)(F)F)C(F)(F)F.CCOC(=O)OCC.O=C1OCCO1,[Li+].C(C(F)(F)S(=O)(=O)[N-]S(=O)(=O)C(C(F)(F)F)(F)F)(F)(F)F,0,0,0,0,0,0,0,0,0,1,0,0,0,0,0,0,0,0,2,0,0,0,0,0,0,0,0,0,0,0,0,13,0,13,0,0,0,0,0,0,0,0,35,3,2,0,0,0.5,0.05,0.45,0,349.9976316,118.0629942,88.01604399,0,0,1,0,0,0,0,0,0,0,0,0,0,0,0,0,0,0,0,0,0,0,0,0,0,0,0,0,0,0,1,0,10,0,10,0,0,0,0,0,0,0,0,0,22,4,379.9114553,1,25,0.741937345
COC(F)(C(F)(F)C(F)(F)F)C(F)(C(F)(F)F)C(F)(F)F.CCOC(=O)OCC.O=C1OCCO1,[Li+].C(C(F)(F)S(=O)(=O)[N-]S(=O)(=O)C(C(F)(F)F)(F)F)(F)(F)F,0,0,0,0,0,0,0,0,0,1,0,0,0,0,0,0,0,0,2,0,0,0,0,0,0,0,0,0,0,0,0,13,0,13,0,0,0,0,0,0,0,0,35,3,2,0,0,0.5,0.05,0.45,0,349.9976316,118.0629942,88.01604399,0,0,1,0,0,0,0,0,0,0,0,0,0,0,0,0,0,0,0,0,0,0,0,0,0,0,0,0,0,0,1,0,10,0,10,0,0,0,0,0,0,0,0,0,22,4,379.9114553,1,50,1.386294361
CC(OC(F)(F)C(F)C(F)(F)F)C(F)(F)C(F)C(F)(F)F.CCOC(=O)OCC.O=C1OCCO1,[Li+].F[P-](F)(F)(F)(F)F,0,0,0,0,0,0,0,0,0,1,0,0,0,0,0,0,0,0,2,0,0,0,0,0,0,0,0,0,0,0,0,12,0,12,0,0,0,0,0,0,0,0,35,5,2,0,0,0.5,0.05,0.45,0,346.0227035,118.0629942,88.01604399,0,0,1,0,0,0,0,0,0,0,0,0,0,0,0,0,0,0,1,0,0,0,0,0,0,0,0,0,0,0,0,0,0,0,0,0,0,0,0,0,0,0,0,0,8,0,144.964181,1,-25,-1.30933332
CC(OC(F)(F)C(F)C(F)(F)F)C(F)(F)C(F)C(F)(F)F.CCOC(=O)OCC.O=C1OCCO1,[Li+].F[P-](F)(F)(F)(F)F,0,0,0,0,0,0,0,0,0,1,0,0,0,0,0,0,0,0,2,0,0,0,0,0,0,0,0,0,0,0,0,12,0,12,0,0,0,0,0,0,0,0,35,5,2,0,0,0.5,0.05,0.45,0,346.0227035,118.0629942,88.01604399,0,0,1,0,0,0,0,0,0,0,0,0,0,0,0,0,0,0,1,0,0,0,0,0,0,0,0,0,0,0,0,0,0,0,0,0,0,0,0,0,0,0,0,0,8,0,144.964181,1,-5,-0.248461359
CC(OC(F)(F)C(F)C(F)(F)F)C(F)(F)C(F)C(F)(F)F.CCOC(=O)OCC.O=C1OCCO1,[Li+].F[P-](F)(F)(F)(F)F,0,0,0,0,0,0,0,0,0,1,0,0,0,0,0,0,0,0,2,0,0,0,0,0,0,0,0,0,0,0,0,12,0,12,0,0,0,0,0,0,0,0,35,5,2,0,0,0.5,0.05,0.45,0,346.0227035,118.0629942,88.01604399,0,0,1,0,0,0,0,0,0,0,0,0,0,0,0,0,0,0,1,0,0,0,0,0,0,0,0,0,0,0,0,0,0,0,0,0,0,0,0,0,0,0,0,0,8,0,144.964181,1,15,0.336472237
CC(OC(F)(F)C(F)C(F)(F)F)C(F)(F)C(F)C(F)(F)F.CCOC(=O)OCC.O=C1OCCO1,[Li+].F[P-](F)(F)(F)(F)F,0,0,0,0,0,0,0,0,0,1,0,0,0,0,0,0,0,0,2,0,0,0,0,0,0,0,0,0,0,0,0,12,0,12,0,0,0,0,0,0,0,0,35,5,2,0,0,0.5,0.05,0.45,0,346.0227035,118.0629942,88.01604399,0,0,1,0,0,0,0,0,0,0,0,0,0,0,0,0,0,0,1,0,0,0,0,0,0,0,0,0,0,0,0,0,0,0,0,0,0,0,0,0,0,0,0,0,8,0,144.964181,1,25,0.530628251
