Repository: AmanchukwuLab/electrolytomics

# *Electrolytomics*

This repository contains codes, datasets, model checkpoints and hyperparameters used for the article "Electrolytomics: A unified big data approach for rational design and discovery of liquid electrolytes" ([link to paper](https://pubs.acs.org/doi/10.1021/acs.chemmater.4c03196)). The main objective of this work is to utilize machine learning models to screen efficient electrolytes for next-generation batteries, e.g., lithium metal batteries (LMBs), from a large virtual search space.

## Project Overview
The repository includes:
1. Labeled and unlabeled datasets used in the study.
2. Codes and notebooks to replicate main findings and figures in the main text of this study.
3. Trained model checkpoints used in the study to screen electrolytes.

## Directory Structure
```plaintext
.
├── README.md
├── environment.yml
├── datasets
│   ├── featurized
│   │   ├── CE
│   │   ├── conductivity
│   │   └── oxstab
│   ├── other
│   ├── predicted
│   │   ├── CE
│   │   ├── conductivity
│   │   └── oxstab
│   └── raw
│       ├── CE
│       ├── conductivity
│       └── oxstab
├── hyperparameters
│       ├── CE
│       ├── conductivity
│       └── oxstab
├── models
│   ├── Chemprop
│   └──SL
└── notebooks
    ├── Chemprop_BHO_training_prediction
    ├── SHAP_sensitivity_analysis
    ├── SL_BHO_training_prediction
    ├── creating-data-splits
    ├── eScore_calculations
    ├── featurization
    ├── manuscript-plots
    └── reduced_embeddings
```

## Datasets
The datasets are arranged in the following directories:

1. `datasets/raw`: Contain raw datasets without any features for each of the three properties (inside `conductivity`, `oxstab`, and `CE`). 
2. `datasets/featurized`: Contain featurized datasets for both shallow learning and Chemprop models for each of the three properties (inside `conductivity`, `oxstab`, and `CE`). 
3. `datasets/predicted`: Contain files with ML predictions for each of the three properties (inside `conductivity`, `oxstab`, and `CE`)
4. `datasets/other`: Other relevant files, e.g., t-SNE embeddings used in the present study.

## Notebooks
The repository includes the Jupyter notebooks for different purposes inside:
1. `notebooks/creating-data-splits`: For generating all data splits used in the present study.
2. `notebooks/featurization`: For generating all types of features used in the present study.
3. `notebooks/Chemprop_BHO_training_prediction`: For performing Bayesian hyerparameter optimization (BHO), training, and predicting Chemprop models
4. `notebooks/SL_BHO_training_prediction`: For performing Bayesian hyerparameter optimization (BHO), training, and predicting shallow learning models (LightGBM and PLSR).
5. `notebooks/SHAP_sensitivity_analysis`: For performing SHAP and sensitivity analyses on shallow learning models (LightGBM and PLSR).
6. `notebooks/eScore_calculations`: For calculating eScores.
7. `notebooks/reduced_embeddings`: For obtaining and plotting t-SNE reduced embeddings.
8. `notebooks/manuscript-plots`: For reproduing figures in the main text of this study.

## Model checkpoints
The trained model checkpoints for shallow learning (in `.sav` format) and Chemprop models are stored inside the directory `models` for each of the three properties (inside `conductivity`, `oxstab`, and `CE`).

## Hyperparameters
The exact hyperparameters obtained after BHO for for shallow learning and Chemprop models are also provided inside the directory `hyperparameters` for each of the three properties (inside `conductivity`, `oxstab`, and `CE`).

## How to Run
Follow these steps to run the notebooks:

1. Clone the repository:
   ```bash
   git clone https://github.com/AmanchukwuLab/electrolytomics
   cd electrolytomics
   ```

2. Create virutal environment, install the required dependencies, and activate the virtual environment:
   ```bash
   conda env create -f environment.yml
   conda activate electrolytomics
   ```

3. Launch Jupyter Notebook:
   ```bash
   jupyter notebook
   ```

4. Open the notebooks from the `notebooks` directory and run them cell-by-cell.

## Citation
Please consider citing this work if you use our datasets or codes:
```plaintext
@article{kumar2024electrolytomics,
  title={Electrolytomics: A unified big data approach for electrolyte design and discovery},
  author={Kumar, Ritesh and Vu, Minh Canh and Ma, Peiyuan and Amanchukwu, Chibueze},
  journal={Chemistry of Materials},
  year={2025},
  volume={37},
  pages={2720-2734},
  doi={https://doi.org/10.1021/acs.chemmater.4c03196}
}
```

File: datasets/raw/EDB-1_cond.csv (part 1 of 27)
solv_1_sm,solv_2_sm,solv_3_sm,solv_4_sm,salt_sm,,solv_ratio_1,solv_ratio_2,solv_ratio_3,solv_ratio_4,conc_salt,temperature,conductivity,conductivity_log
O=C1OCCO1,COC(=O)OC,,,[Li+].F[P-](F)(F)(F)(F)F,,0.447058824,0.552941176,0,0,1,25,11.7,2.459588842
O=C1OCCO1,CCCCOC(=O)OC,,,[Li+].F[P-](F)(F)(F)(F)F,,0.422222222,0.577777778,0,0,1,25,5.900000001,1.774952351
O=C1OCCO1,CC(C)COC(=O)OC,,,[Li+].F[P-](F)(F)(F)(F)F,,0.422222222,0.577777778,0,0,1,25,5.400000002,1.686398954
O=C1OCCO1,CCC(C)OC(=O)OC,,,[Li+].F[P-](F)(F)(F)(F)F,,0.422222222,0.577777778,0,0,1,25,6.500000001,1.871802177
CCOC(=O)OCC,,,,[Li+].C(F)(F)(F)S(=O)(=O)[N-]S(=O)(=O)C(F)(F)F,,1,0,0,0,1,10,2.100000001,0.741937345
CCOC(=O)OCC,,,,[Li+].C(F)(F)(F)S(=O)(=O)[N-]S(=O)(=O)C(F)(F)F,,1,0,0,0,1,20,2.6,0.955511445
CCOC(=O)OCC,,,,[Li+].C(F)(F)(F)S(=O)(=O)[N-]S(=O)(=O)C(F)(F)F,,1,0,0,0,1,30,3.000000001,1.098612289
CCOC(=O)OCC,,,,[Li+].C(F)(F)(F)S(=O)(=O)[N-]S(=O)(=O)C(F)(F)F,,1,0,0,0,1,40,3.299999998,1.193922468
CCOC(=O)OCC,,,,[Li+].C(F)(F)(F)S(=O)(=O)[N-]S(=O)(=O)C(F)(F)F,,1,0,0,0,0.2,25,0.1,-2.302585093
CCOC(=O)OCC,,,,[Li+].C(F)(F)(F)S(=O)(=O)[N-]S(=O)(=O)C(F)(F)F,,1,0,0,0,0.5,25,0.8,-0.223143551
CCOC(=O)OCC,,,,[Li+].C(F)(F)(F)S(=O)(=O)[N-]S(=O)(=O)C(F)(F)F,,1,0,0,0,0.75,25,1.6,0.470003629
CCOC(=O)OCC,,,,[Li+].C(F)(F)(F)S(=O)(=O)[N-]S(=O)(=O)C(F)(F)F,,1,0,0,0,1,25,2.199999999,0.78845736
CCOC(=O)OCC,,,,[Li+].C(F)(F)(F)S(=O)(=O)[N-]S(=O)(=O)C(F)(F)F,,1,0,0,0,1.25,25,2.5,0.916290732
CCOC(=O)OCC,,,,[Li+].C(F)(F)(F)S(=O)(=O)[N-]S(=O)(=O)C(F)(F)F,,1,0,0,0,2,25,2.100000001,0.741937345
CCOC(=O)OC(C)F,,,,[Li+].C(F)(F)(F)S(=O)(=O)[N-]S(=O)(=O)C(F)(F)F,,1,0,0,0,1,10,1,0
CCOC(=O)OC(C)F,,,,[Li+].C(F)(F)(F)S(=O)(=O)[N-]S(=O)(=O)C(F)(F)F,,1,0,0,0,1,20,1.299999999,0.262364264
CCOC(=O)OC(C)F,,,,[Li+].C(F)(F)(F)S(=O)(=O)[N-]S(=O)(=O)C(F)(F)F,,1,0,0,0,1,30,1.6,0.470003629
CCOC(=O)OC(C)F,,,,[Li+].C(F)(F)(F)S(=O)(=O)[N-]S(=O)(=O)C(F)(F)F,,1,0,0,0,1,40,1.9,0.641853886
CCOC(=O)OC(C)F,,,,[Li+].C(F)(F)(F)S(=O)(=O)[N-]S(=O)(=O)C(F)(F)F,,1,0,0,0,1,60,2.6,0.955511445
CCOC(=O)OC(C)F,,,,[Li+].C(F)(F)(F)S(=O)(=O)[N-]S(=O)(=O)C(F)(F)F,,1,0,0,0,0.25,25,0.2,-1.609437912
CCOC(=O)OC(C)F,,,,[Li+].C(F)(F)(F)S(=O)(=O)[N-]S(=O)(=O)C(F)(F)F,,1,0,0,0,0.5,25,0.6,-0.510825624
CCOC(=O)OC(C)F,,,,[Li+].C(F)(F)(F)S(=O)(=O)[N-]S(=O)(=O)C(F)(F)F,,1,0,0,0,0.75,25,0.9,-0.105360516
CCOC(=O)OC(C)F,,,,[Li+].C(F)(F)(F)S(=O)(=O)[N-]S(=O)(=O)C(F)(F)F,,1,0,0,0,1,25,1.2,0.182321557
CCOC(=O)OC(C)F,,,,[Li+].C(F)(F)(F)S(=O)(=O)[N-]S(=O)(=O)C(F)(F)F,,1,0,0,0,1.25,25,1.2,0.182321557
CCOC(=O)OC(C)F,,,,[Li+].C(F)(F)(F)S(=O)(=O)[N-]S(=O)(=O)C(F)(F)F,,1,0,0,0,2,25,1,0
CC(OC(=O)OCC(F)(F)F)F,,,,[Li+].C(F)(F)(F)S(=O)(=O)[N-]S(=O)(=O)C(F)(F)F,,1,0,0,0,1,10,0.1,-2.302585093
CC(OC(=O)OCC(F)(F)F)F,,,,[Li+].C(F)(F)(F)S(=O)(=O)[N-]S(=O)(=O)C(F)(F)F,,1,0,0,0,1,20,0.2,-1.609437912
CC(OC(=O)OCC(F)(F)F)F,,,,[Li+].C(F)(F)(F)S(=O)(=O)[N-]S(=O)(=O)C(F)(F)F,,1,0,0,0,1,30,0.3,-1.203972804
CC(OC(=O)OCC(F)(F)F)F,,,,[Li+].C(F)(F)(F)S(=O)(=O)[N-]S(=O)(=O)C(F)(F)F,,1,0,0,0,1,50,0.4,-0.916290732
CC(OC(=O)OCC(F)(F)F)F,,,,[Li+].C(F)(F)(F)S(=O)(=O)[N-]S(=O)(=O)C(F)(F)F,,1,0,0,0,1,60,0.5,-0.693147181
CC(OC(=O)OCC(F)(F)F)F,,,,[Li+].C(F)(F)(F)S(=O)(=O)[N-]S(=O)(=O)C(F)(F)F,,1,0,0,0,0.5,25,0.1,-2.302585093
CC(OC(=O)OCC(F)(F)F)F,,,,[Li+].C(F)(F)(F)S(=O)(=O)[N-]S(=O)(=O)C(F)(F)F,,1,0,0,0,0.75,25,0.1,-2.302585093
CC(OC(=O)OCC(F)(F)F)F,,,,[Li+].C(F)(F)(F)S(=O)(=O)[N-]S(=O)(=O)C(F)(F)F,,1,0,0,0,1,25,0.2,-1.609437912
O=C1OCCO1,CCOC(=O)OCC,,,[Li+].[O-]Cl(=O)(=O)=O,,0.5,0.5,0,0,0.67,25,2.799999999,1.029619417
O=C1OCCO1,,,,[Li+].C(F)(F)(F)S(=O)(=O)[N-]S(=O)(=O)C(F)(F)F,,1,0,0,0,1,30,6.900000003,1.931521412
O=C1OCCO1,,,,[Li+].C(F)(F)(F)S(=O)(=O)[N-]S(=O)(=O)C(F)(F)F,,1,0,0,0,1,40,8.700000003,2.163323026
O=C1OCCO1,,,,[Li+].C(F)(F)(F)S(=O)(=O)[N-]S(=O)(=O)C(F)(F)F,,1,0,0,0,1,50,1.400000001,0.336472237
O=C1OCCO1,,,,[Li+].C(F)(F)(F)S(=O)(=O)[N-]S(=O)(=O)C(F)(F)F,,1,0,0,0,1,60,12.2,2.501435952
O=C1OCCO1,,,,[Li+].C(F)(F)(F)S(=O)(=O)[N-]S(=O)(=O)C(F)(F)F,,1,0,0,0,0.1,25,1.6,0.470003629
O=C1OCCO1,,,,[Li+].C(F)(F)(F)S(=O)(=O)[N-]S(=O)(=O)C(F)(F)F,,1,0,0,0,0.5,25,5.499999999,1.704748092
O=C1OCCO1,,,,[Li+].C(F)(F)(F)S(=O)(=O)[N-]S(=O)(=O)C(F)(F)F,,1,0,0,0,0.75,25,6.2,1.824549292
O=C1OCCO1,,,,[Li+].C(F)(F)(F)S(=O)(=O)[N-]S(=O)(=O)C(F)(F)F,,1,0,0,0,1,25,6.399999998,1.85629799
O=C1OCCO1,,,,[Li+].C(F)(F)(F)S(=O)(=O)[N-]S(=O)(=O)C(F)(F)F,,1,0,0,0,1.25,25,6.299999997,1.840549633
O=C1OCCO1,,,,[Li+].C(F)(F)(F)S(=O)(=O)[N-]S(=O)(=O)C(F)(F)F,,1,0,0,0,1.5,25,5.499999999,1.704748092
O=C1OCCO1,,,,[Li+].C(F)(F)(F)S(=O)(=O)[N-]S(=O)(=O)C(F)(F)F,,1,0,0,0,2,25,4.300000001,1.458615023
FC1COC(=O)O1,,,,[Li+].C(F)(F)(F)S(=O)(=O)[N-]S(=O)(=O)C(F)(F)F,,1,0,0,0,1,10,2.3,0.832909123
FC1COC(=O)O1,,,,[Li+].C(F)(F)(F)S(=O)(=O)[N-]S(=O)(=O)C(F)(F)F,,1,0,0,0,1,20,3.200000001,1.16315081
FC1COC(=O)O1,,,,[Li+].C(F)(F)(F)S(=O)(=O)[N-]S(=O)(=O)C(F)(F)F,,1,0,0,0,1,30,4.4,1.481604541
FC1COC(=O)O1,,,,[Li+].C(F)(F)(F)S(=O)(=O)[N-]S(=O)(=O)C(F)(F)F,,1,0,0,0,1,40,5.400000002,1.686398954
FC1COC(=O)O1,,,,[Li+].C(F)(F)(F)S(=O)(=O)[N-]S(=O)(=O)C(F)(F)F,,1,0,0,0,1,60,8.700000003,2.163323026
FC1COC(=O)O1,,,,[Li+].C(F)(F)(F)S(=O)(=O)[N-]S(=O)(=O)C(F)(F)F,,1,0,0,0,0.1,25,1.2,0.182321557
FC1COC(=O)O1,,,,[Li+].C(F)(F)(F)S(=O)(=O)[N-]S(=O)(=O)C(F)(F)F,,1,0,0,0,0.25,25,2.399999999,0.875468737
FC1COC(=O)O1,,,,[Li+].C(F)(F)(F)S(=O)(=O)[N-]S(=O)(=O)C(F)(F)F,,1,0,0,0,0.5,25,3.299999998,1.193922468
FC1COC(=O)O1,,,,[Li+].C(F)(F)(F)S(=O)(=O)[N-]S(=O)(=O)C(F)(F)F,,1,0,0,0,0.75,25,3.899999999,1.360976553
FC1COC(=O)O1,,,,[Li+].C(F)(F)(F)S(=O)(=O)[N-]S(=O)(=O)C(F)(F)F,,1,0,0,0,1,25,4,1.386294361
FC1COC(=O)O1,,,,[Li+].C(F)(F)(F)S(=O)(=O)[N-]S(=O)(=O)C(F)(F)F,,1,0,0,0,1.25,25,3.700000001,1.30833282
FC1COC(=O)O1,,,,[Li+].C(F)(F)(F)S(=O)(=O)[N-]S(=O)(=O)C(F)(F)F,,1,0,0,0,1.5,25,3.599999998,1.280933845
FC1COC(=O)O1,,,,[Li+].C(F)(F)(F)S(=O)(=O)[N-]S(=O)(=O)C(F)(F)F,,1,0,0,0,2,25,3.000000001,1.098612289
C1(C(OC(=O)O1)F)F,,,,[Li+].C(F)(F)(F)S(=O)(=O)[N-]S(=O)(=O)C(F)(F)F,,1,0,0,0,1,10,1.299999999,0.262364264
C1(C(OC(=O)O1)F)F,,,,[Li+].C(F)(F)(F)S(=O)(=O)[N-]S(=O)(=O)C(F)(F)F,,1,0,0,0,1,20,1.7,0.530628251
C1(C(OC(=O)O1)F)F,,,,[Li+].C(F)(F)(F)S(=O)(=O)[N-]S(=O)(=O)C(F)(F)F,,1,0,0,0,1,30,2.100000001,0.741937345
C1(C(OC(=O)O1)F)F,,,,[Li+].C(F)(F)(F)S(=O)(=O)[N-]S(=O)(=O)C(F)(F)F,,1,0,0,0,1,40,2.399999999,0.875468737
C1(C(OC(=O)O1)F)F,,,,[Li+].C(F)(F)(F)S(=O)(=O)[N-]S(=O)(=O)C(F)(F)F,,1,0,0,0,1,60,3.400000001,1.223775432
FC1COC(=O)O1,CCOC(=O)OC(C)F,,,[Li+].C(F)(F)(F)S(=O)(=O)[N-]S(=O)(=O)C(F)(F)F,,0.603070799,0.396929201,0,0,1,25,3.000000001,1.098612289
FC1COC(=O)O1,CCOC(=O)OC(C)F,,,[Li+].C(F)(F)(F)S(=O)(=O)[N-]S(=O)(=O)C(F)(F)F,,0.3361864,0.6638136,0,0,1,25,2.3,0.832909123
FC1COC(=O)O1,CCOC(=O)OC(C)F,,,[Li+].C(F)(F)(F)S(=O)(=O)[N-]S(=O)(=O)C(F)(F)F,,0.144433095,0.855566905,0,0,1,25,1.6,0.470003629
FC1COC(=O)O1,CC(OC(=O)OCC(F)(F)F)F,,,[Li+].C(F)(F)(F)S(=O)(=O)[N-]S(=O)(=O)C(F)(F)F,,0.521002211,0.478997789,0,0,1,25,2.199999999,0.78845736
FC1COC(=O)O1,CC(OC(=O)OCC(F)(F)F)F,,,[Li+].C(F)(F)(F)S(=O)(=O)[N-]S(=O)(=O)C(F)(F)F,,0.266089575,0.733910425,0,0,1,25,1.400000001,0.336472237
FC1COC(=O)O1,CC(OC(=O)OCC(F)(F)F)F,,,[Li+].C(F)(F)(F)S(=O)(=O)[N-]S(=O)(=O)C(F)(F)F,,0.107840146,0.892159854,0,0,1,25,0.6,-0.510825624
C1(C(OC(=O)O1)F)F,,,,[Li+].C(F)(F)(F)S(=O)(=O)[N-]S(=O)(=O)C(F)(F)F,,1,0,0,0,0.1,25,0.7,-0.356674944
C1(C(OC(=O)O1)F)F,,,,[Li+].C(F)(F)(F)S(=O)(=O)[N-]S(=O)(=O)C(F)(F)F,,1,0,0,0,0.2,25,1.2,0.182321557
C1(C(OC(=O)O1)F)F,,,,[Li+].C(F)(F)(F)S(=O)(=O)[N-]S(=O)(=O)C(F)(F)F,,1,0,0,0,0.5,25,1.5,0.405465108
C1(C(OC(=O)O1)F)F,,,,[Li+].C(F)(F)(F)S(=O)(=O)[N-]S(=O)(=O)C(F)(F)F,,1,0,0,0,0.75,25,1.8,0.587786665
C1(C(OC(=O)O1)F)F,,,,[Li+].C(F)(F)(F)S(=O)(=O)[N-]S(=O)(=O)C(F)(F)F,,1,0,0,0,1,25,1.9,0.641853886
C1(C(OC(=O)O1)F)F,,,,[Li+].C(F)(F)(F)S(=O)(=O)[N-]S(=O)(=O)C(F)(F)F,,1,0,0,0,1.25,25,1.8,0.587786665
C1(C(OC(=O)O1)F)F,,,,[Li+].C(F)(F)(F)S(=O)(=O)[N-]S(=O)(=O)C(F)(F)F,,1,0,0,0,1.5,25,1.8,0.587786665
C1(C(OC(=O)O1)F)F,,,,[Li+].C(F)(F)(F)S(=O)(=O)[N-]S(=O)(=O)C(F)(F)F,,1,0,0,0,2,25,1.6,0.470003629
O=C1OCCO1,CCOC(=O)OC,,,[Li+].F[P-](F)(F)(F)(F)F,,0.3,0.7,0,0,1.2,25,8.396,2.127755402
O=C1OCCO1,CCOC(=O)OC,,,[Li+].F[P-](F)(F)(F)(F)F,,0.3,0.7,0,0,1.2,30,9.201000002,2.219312174
O=C1OCCO1,CCOC(=O)OC,,,[Li+].F[P-](F)(F)(F)(F)F,,0.3,0.7,0,0,1.2,40,10.88,2.386926241
O=C1OCCO1,CCOC(=O)OC,,,[Li+].F[P-](F)(F)(F)(F)F,,0.3,0.7,0,0,1.2,50,12.56,2.530517161
O=C1OCCO1,CCOC(=O)OC,,,[Li+].F[P-](F)(F)(F)(F)F,,0.3,0.7,0,0,1.2,60,14.20000001,2.653241965
FC(F)C(F)(F)COC(F)(F)C(F)F,CCOC(=O)OC,O=C1OCCO1,,[Li+].F[P-](F)(F)(F)(F)F,,0.2,0.2,0.6,0,1.2,25,6.299999997,1.840549633
FC(F)C(F)(F)COC(F)(F)C(F)F,CCOC(=O)OC,O=C1OCCO1,,[Li+].F[P-](F)(F)(F)(F)F,,0.2,0.2,0.6,0,1.2,30,7,1.945910149
FC(F)C(F)(F)COC(F)(F)C(F)F,CCOC(=O)OC,O=C1OCCO1,,[Li+].F[P-](F)(F)(F)(F)F,,0.2,0.2,0.6,0,1.2,40,8.100000003,2.091864062
FC(F)C(F)(F)COC(F)(F)C(F)F,CCOC(=O)OC,O=C1OCCO1,,[Li+].F[P-](F)(F)(F)(F)F,,0.2,0.2,0.6,0,1.2,50,9.800000003,2.282382386
FC(F)C(F)(F)COC(F)(F)C(F)F,CCOC(=O)OC,O=C1OCCO1,,[Li+].F[P-](F)(F)(F)(F)F,,0.2,0.2,0.6,0,1.2,60,11,2.397895273
FC(F)C(F)(F)COC(F)(F)C(F)F,CCOC(=O)OC,C1C(OC(=O)O1)CC(C(F)(F)F)(C(F)(F)F)F,,[Li+].F[P-](F)(F)(F)(F)F,,0.2,0.2,0.6,0,1.2,25,2.799999999,1.029619417
FC(F)C(F)(F)COC(F)(F)C(F)F,CCOC(=O)OC,C1C(OC(=O)O1)CC(C(F)(F)F)(C(F)(F)F)F,,[Li+].F[P-](F)(F)(F)(F)F,,0.2,0.2,0.6,0,1.2,30,3.000000001,1.098612289
FC(F)C(F)(F)COC(F)(F)C(F)F,CCOC(=O)OC,C1C(OC(=O)O1)CC(C(F)(F)F)(C(F)(F)F)F,,[Li+].F[P-](F)(F)(F)(F)F,,0.2,0.2,0.6,0,1.2,40,3.800000001,1.335001067
FC(F)C(F)(F)COC(F)(F)C(F)F,CCOC(=O)OC,C1C(OC(=O)O1)CC(C(F)(F)F)(C(F)(F)F)F,,[Li+].F[P-](F)(F)(F)(F)F,,0.2,0.2,0.6,0,1.2,50,4.199999999,1.435084525
FC(F)C(F)(F)COC(F)(F)C(F)F,CCOC(=O)OC,C1C(OC(=O)O1)CC(C(F)(F)F)(C(F)(F)F)F,,[Li+].F[P-](F)(F)(F)(F)F,,0.2,0.2,0.6,0,1.2,60,5.100000001,1.62924054
FC(F)C(F)(F)COC(F)(F)C(F)F,O=C1OCCO1,C1C(OC(=O)O1)CC(C(F)(F)F)(C(F)(F)F)F,CCOC(=O)OC,[Li+].F[P-](F)(F)(F)(F)F,,0.2,0.1,0.1,0.6,1.2,25,4.199999999,1.435084525
FC(F)C(F)(F)COC(F)(F)C(F)F,O=C1OCCO1,C1C(OC(=O)O1)CC(C(F)(F)F)(C(F)(F)F)F,CCOC(=O)OC,[Li+].F[P-](F)(F)(F)(F)F,,0.2,0.1,0.1,0.6,1.2,30,4.899999999,1.589235205
FC(F)C(F)(F)COC(F)(F)C(F)F,O=C1OCCO1,C1C(OC(=O)O1)CC(C(F)(F)F)(C(F)(F)F)F,CCOC(=O)OC,[Li+].F[P-](F)(F)(F)(F)F,,0.2,0.1,0.1,0.6,1.2,40,5.900000001,1.774952351
FC(F)C(F)(F)COC(F)(F)C(F)F,O=C1OCCO1,C1C(OC(=O)O1)CC(C(F)(F)F)(C(F)(F)F)F,CCOC(=O)OC,[Li+].F[P-](F)(F)(F)(F)F,,0.2,0.1,0.1,0.6,1.2,50,6.900000003,1.931521412
FC(F)C(F)(F)COC(F)(F)C(F)F,O=C1OCCO1,C1C(OC(=O)O1)CC(C(F)(F)F)(C(F)(F)F)F,CCOC(=O)OC,[Li+].F[P-](F)(F)(F)(F)F,,0.2,0.1,0.1,0.6,1.2,60,7.899999996,2.066862759
FC(F)C(F)(F)COC(F)(F)C(F)F,COC(=O)OCC(F)(F)F,C1C(OC(=O)O1)CC(C(F)(F)F)(C(F)(F)F)F,,[Li+].F[P-](F)(F)(F)(F)F,,0.2,0.2,0.6,0,1.2,25,1,0
FC(F)C(F)(F)COC(F)(F)C(F)F,COC(=O)OCC(F)(F)F,C1C(OC(=O)O1)CC(C(F)(F)F)(C(F)(F)F)F,,[Li+].F[P-](F)(F)(F)(F)F,,0.2,0.2,0.6,0,1.2,30,1.1,0.09531018
FC(F)C(F)(F)COC(F)(F)C(F)F,COC(=O)OCC(F)(F)F,C1C(OC(=O)O1)CC(C(F)(F)F)(C(F)(F)F)F,,[Li+].F[P-](F)(F)(F)(F)F,,0.2,0.2,0.6,0,1.2,40,1.5,0.405465108
FC(F)C(F)(F)COC(F)(F)C(F)F,COC(=O)OCC(F)(F)F,C1C(OC(=O)O1)CC(C(F)(F)F)(C(F)(F)F)F,,[Li+].F[P-](F)(F)(F)(F)F,,0.2,0.2,0.6,0,1.2,50,1.9,0.641853886
FC(F)C(F)(F)COC(F)(F)C(F)F,COC(=O)OCC(F)(F)F,C1C(OC(=O)O1)CC(C(F)(F)F)(C(F)(F)F)F,,[Li+].F[P-](F)(F)(F)(F)F,,0.2,0.2,0.6,0,1.2,60,2.100000001,0.741937345
FC(F)C(F)(F)COC(F)(F)C(F)F,COC(=O)OCC(F)(F)F,O=C1OCCO1,,[Li+].F[P-](F)(F)(F)(F)F,,0.2,0.2,0.6,0,1.2,25,3.000000001,1.098612289
FC(F)C(F)(F)COC(F)(F)C(F)F,COC(=O)OCC(F)(F)F,O=C1OCCO1,,[Li+].F[P-](F)(F)(F)(F)F,,0.2,0.2,0.6,0,1.2,30,3.400000001,1.223775432
FC(F)C(F)(F)COC(F)(F)C(F)F,COC(=O)OCC(F)(F)F,O=C1OCCO1,,[Li+].F[P-](F)(F)(F)(F)F,,0.2,0.2,0.6,0,1.2,40,4,1.386294361
FC(F)C(F)(F)COC(F)(F)C(F)F,COC(=O)OCC(F)(F)F,O=C1OCCO1,,[Li+].F[P-](F)(F)(F)(F)F,,0.2,0.2,0.6,0,1.2,50,4.899999999,1.589235205
FC(F)C(F)(F)COC(F)(F)C(F)F,COC(=O)OCC(F)(F)F,O=C1OCCO1,,[Li+].F[P-](F)(F)(F)(F)F,,0.2,0.2,0.6,0,1.2,60,5.700000001,1.740466175
COC(F)(C(F)(F)C(F)(F)F)C(F)(C(F)(F)F)C(F)(F)F,CCOC(=O)OCC,O=C1OCCO1,,[Li+].C(C(F)(F)S(=O)(=O)[N-]S(=O)(=O)C(C(F)(F)F)(F)F)(F)(F)F,,0.5,0.05,0.45,0,1,-35,0.36,-1.021651248
COC(F)(C(F)(F)C(F)(F)F)C(F)(C(F)(F)F)C(F)(F)F,CCOC(=O)OCC,O=C1OCCO1,,[Li+].C(C(F)(F)S(=O)(=O)[N-]S(=O)(=O)C(C(F)(F)F)(F)F)(F)(F)F,,0.5,0.05,0.45,0,1,0,1.2,0.182321557
COC(F)(C(F)(F)C(F)(F)F)C(F)(C(F)(F)F)C(F)(F)F,CCOC(=O)OCC,O=C1OCCO1,,[Li+].C(C(F)(F)S(=O)(=O)[N-]S(=O)(=O)C(C(F)(F)F)(F)F)(F)(F)F,,0.5,0.05,0.45,0,1,10,1.6,0.470003629
COC(F)(C(F)(F)C(F)(F)F)C(F)(C(F)(F)F)C(F)(F)F,CCOC(=O)OCC,O=C1OCCO1,,[Li+].C(C(F)(F)S(=O)(=O)[N-]S(=O)(=O)C(C(F)(F)F)(F)F)(F)(F)F,,0.5,0.05,0.45,0,1,25,2.100000001,0.741937345
COC(F)(C(F)(F)C(F)(F)F)C(F)(C(F)(F)F)C(F)(F)F,CCOC(=O)OCC,O=C1OCCO1,,[Li+].C(C(F)(F)S(=O)(=O)[N-]S(=O)(=O)C(C(F)(F)F)(F)F)(F)(F)F,,0.5,0.05,0.45,0,1,50,4,1.386294361
CC(OC(F)(F)C(F)C(F)(F)F)C(F)(F)C(F)C(F)(F)F,CCOC(=O)OCC,O=C1OCCO1,,[Li+].F[P-](F)(F)(F)(F)F,,0.5,0.05,0.45,0,1,-25,0.27,-1.30933332
CC(OC(F)(F)C(F)C(F)(F)F)C(F)(F)C(F)C(F)(F)F,CCOC(=O)OCC,O=C1OCCO1,,[Li+].F[P-](F)(F)(F)(F)F,,0.5,0.05,0.45,0,1,-5,0.78,-0.248461359
CC(OC(F)(F)C(F)C(F)(F)F)C(F)(F)C(F)C(F)(F)F,CCOC(=O)OCC,O=C1OCCO1,,[Li+].F[P-](F)(F)(F)(F)F,,0.5,0.05,0.45,0,1,15,1.400000001,0.336472237
CC(OC(F)(F)C(F)C(F)(F)F)C(F)(F)C(F)C(F)(F)F,CCOC(=O)OCC,O=C1OCCO1,,[Li+].F[P-](F)(F)(F)(F)F,,0.5,0.05,0.45,0,1,25,1.7,0.530628251
CC(OC(F)(F)C(F)C(F)(F)F)C(F)(F)C(F)C(F)(F)F,CCOC(=O)OCC,O=C1OCCO1,,[Li+].F[P-](F)(F)(F)(F)F,,0.5,0.05,0.45,0,1,50,2.799999999,1.029619417
CC(OC(F)(F)C(F)C(F)(F)F)C(F)(F)C(F)C(F)(F)F,CCOC(=O)OCC,O=C1OCCO1,,[Li+].C(C(F)(F)S(=O)(=O)[N-]S(=O)(=O)C(C(F)(F)F)(F)F)(F)(F)F,,0.5,0.05,0.45,0,1,-15,0.26,-1.347073648
CC(OC(F)(F)C(F)C(F)(F)F)C(F)(F)C(F)C(F)(F)F,CCOC(=O)OCC,O=C1OCCO1,,[Li+].C(C(F)(F)S(=O)(=O)[N-]S(=O)(=O)C(C(F)(F)F)(F)F)(F)(F)F,,0.5,0.05,0.45,0,1,15,0.72,-0.328504067
CC(OC(F)(F)C(F)C(F)(F)F)C(F)(F)C(F)C(F)(F)F,CCOC(=O)OCC,O=C1OCCO1,,[Li+].C(C(F)(F)S(=O)(=O)[N-]S(=O)(=O)C(C(F)(F)F)(F)F)(F)(F)F,,0.5,0.05,0.45,0,1,25,0.93,-0.072570693
CC(OC(F)(F)C(F)C(F)(F)F)C(F)(F)C(F)C(F)(F)F,CCOC(=O)OCC,O=C1OCCO1,,[Li+].C(C(F)(F)S(=O)(=O)[N-]S(=O)(=O)C(C(F)(F)F)(F)F)(F)(F)F,,0.5,0.05,0.45,0,1,40,1.299999999,0.262364264
CC(OC(F)(F)C(F)C(F)(F)F)C(F)(F)C(F)C(F)(F)F,CCOC(=O)OCC,O=C1OCCO1,,[Li+].C(C(F)(F)S(=O)(=O)[N-]S(=O)(=O)C(C(F)(F)F)(F)F)(F)(F)F,,0.5,0.05,0.45,0,1,50,1.5,0.405465108
CC(OC(F)(F)C(F)C(F)(F)F)C(F)(F)C(F)C(F)(F)F,CCOC(=O)OCC,O=C1OCCO1,,[Li+].C(F)(F)(F)S(=O)(=O)[N-]S(=O)(=O)C(F)(F)F,,0.5,0.05,0.45,0,1,-20,0.47,-0.755022584
CC(OC(F)(F)C(F)C(F)(F)F)C(F)(F)C(F)C(F)(F)F,CCOC(=O)OCC,O=C1OCCO1,,[Li+].C(F)(F)(F)S(=O)(=O)[N-]S(=O)(=O)C(F)(F)F,,0.5,0.05,0.45,0,1,1.42,1.2,0.182321557
CC(OC(F)(F)C(F)C(F)(F)F)C(F)(F)C(F)C(F)(F)F,CCOC(=O)OCC,O=C1OCCO1,,[Li+].C(F)(F)(F)S(=O)(=O)[N-]S(=O)(=O)C(F)(F)F,,0.5,0.05,0.45,0,1,25,1.9,0.641853886
CC(OC(F)(F)C(F)C(F)(F)F)C(F)(F)C(F)C(F)(F)F,CCOC(=O)OCC,O=C1OCCO1,,[Li+].C(F)(F)(F)S(=O)(=O)[N-]S(=O)(=O)C(F)(F)F,,0.5,0.05,0.45,0,1,35,3.499999998,1.252762968
CC(OC(F)(F)C(F)C(F)(F)F)C(F)(F)C(F)C(F)(F)F,CCOC(=O)OCC,O=C1OCCO1,,[Li+].C(F)(F)(F)S(=O)(=O)[N-]S(=O)(=O)C(F)(F)F,,0.5,0.05,0.45,0,1,50,7,1.945910149
CC1COC(=O)O1,,,,[Li+].[O-]Cl(=O)(=O)=O,,1,0,0,0,0.0097362,25,0.235810764,-1.444725643
CC1COC(=O)O1,,,,[Li+].[O-]Cl(=O)(=O)=O,,1,0,0,0,0.007299,25,0.179511606,-1.717515416
CC1COC(=O)O1,,,,[Li+].[O-]Cl(=O)(=O)=O,,1,0,0,0,0.0048663,25,0.121910548,-2.104467716
CC1COC(=O)O1,,,,[Li+].[O-]Cl(=O)(=O)=O,,1,0,0,0,0.0024338,25,0.062709291,-2.769245661
CC1COC(=O)O1,,,,[Li+].[O-]Cl(=O)(=O)=O,,1,0,0,0,0.0017056,25,0.04436095,-3.115395701
CC1COC(=O)O1,,,,[Li+].[O-]Cl(=O)(=O)=O,,1,0,0,0,0.0009767,25,0.025710651,-3.660849937
CC1COC(=O)O1,,,,[Li+].[B-](F)(F)(F)F,,1,0,0,0,0.010613,25,0.259615206,-1.348554721
CC1COC(=O)O1,,,,[Li+].[B-](F)(F)(F)F,,1,0,0,0,0.0070786,25,0.180008798,-1.714749552
CC1COC(=O)O1,,,,[Li+].[B-](F)(F)(F)F,,1,0,0,0,0.0035394,25,0.093461396,-2.370206805
CC1COC(=O)O1,,,,[Li+].[B-](F)(F)(F)F,,1,0,0,0,0.0024835,25,0.066962611,-2.70362086
CC1COC(=O)O1,,,,[Li+].[B-](F)(F)(F)F,,1,0,0,0,0.001421,25,0.038861508,-3.24775103
CC1COC(=O)O1,,,,[Li+].[B-](F)(F)(F)F,,1,0,0,0,0.0009472,25,0.026158822,-3.643568784
CC1COC(=O)O1,,,,[Li+].F[P-](F)(F)(F)(F)F,,1,0,0,0,0.0094052,25,0.219912386,-1.514526057
CC1COC(=O)O1,,,,[Li+].F[P-](F)(F)(F)(F)F,,1,0,0,0,0.0070557,25,0.165604335,-1.79815386
CC1COC(=O)O1,,,,[Li+].F[P-](F)(F)(F)(F)F,,1,0,0,0,0.004704,25,0.113611008,-2.174974876
CC1COC(=O)O1,,,,[Li+].F[P-](F)(F)(F)(F)F,,1,0,0,0,0.0023518,25,0.058160014,-2.844557205
CC1COC(=O)O1,,,,[Li+].F[P-](F)(F)(F)(F)F,,1,0,0,0,0.0016519,25,0.041459386,-3.183040982
CC1COC(=O)O1,,,,[Li+].F[P-](F)(F)(F)(F)F,,1,0,0,0,0.0009443,25,0.02391062,-3.733432567
CC1COC(=O)O1,,,,[Li+].F[As-](F)(F)(F)(F)F,,1,0,0,0,0.0099775,25,0.230410408,-1.467893178
CC1COC(=O)O1,,,,[Li+].F[As-](F)(F)(F)(F)F,,1,0,0,0,0.0074817,25,0.176313742,-1.735490246
CC1COC(=O)O1,,,,[Li+].F[As-](F)(F)(F)(F)F,,1,0,0,0,0.004987,25,0.119308988,-2.126038613
CC1COC(=O)O1,,,,[Li+].F[As-](F)(F)(F)(F)F,,1,0,0,0,0.0024938,25,0.061108075,-2.795111261
CC1COC(=O)O1,,,,[Li+].F[As-](F)(F)(F)(F)F,,1,0,0,0,0.0017438,25,0.043049191,-3.14541184
CC1COC(=O)O1,,,,[Li+].F[As-](F)(F)(F)(F)F,,1,0,0,0,0.0009977,25,0.024960459,-3.690462346
CC1COC(=O)O1,,,,[Li+].C(F)(F)(F)S(=O)(=O)[O-],,1,0,0,0,0.0103714,25,0.211711388,-1.552531309
CC1COC(=O)O1,,,,[Li+].C(F)(F)(F)S(=O)(=O)[O-],,1,0,0,0,0.007777,25,0.164312456,-1.805985444
CC1COC(=O)O1,,,,[Li+].C(F)(F)(F)S(=O)(=O)[O-],,1,0,0,0,0.0051853,25,0.11381215,-2.173205997
CC1COC(=O)O1,,,,[Li+].C(F)(F)(F)S(=O)(=O)[O-],,1,0,0,0,0.002592,25,0.059792256,-2.816879125
CC1COC(=O)O1,,,,[Li+].C(F)(F)(F)S(=O)(=O)[O-],,1,0,0,0,0.0018176,25,0.042680883,-3.154004164
CC1COC(=O)O1,,,,[Li+].C(F)(F)(F)S(=O)(=O)[O-],,1,0,0,0,0.0010394,25,0.024978861,-3.689725372
CC1COC(=O)O1,,,,[Li+].C(F)(F)(F)S(=O)(=O)[N-]S(=O)(=O)C(F)(F)F,,1,0,0,0,0.0097428,25,0.195508768,-1.632150051
CC1COC(=O)O1,,,,[Li+].C(F)(F)(F)S(=O)(=O)[N-]S(=O)(=O)C(F)(F)F,,1,0,0,0,0.0073039,25,0.148809659,-1.905087246
CC1COC(=O)O1,,,,[Li+].C(F)(F)(F)S(=O)(=O)[N-]S(=O)(=O)C(F)(F)F,,1,0,0,0,0.0048716,25,0.101110058,-2.291545672
CC1COC(=O)O1,,,,[Li+].C(F)(F)(F)S(=O)(=O)[N-]S(=O)(=O)C(F)(F)F,,1,0,0,0,0.0024449,25,0.052078815,-2.954997035
CC1COC(=O)O1,,,,[Li+].C(F)(F)(F)S(=O)(=O)[N-]S(=O)(=O)C(F)(F)F,,1,0,0,0,0.0017063,25,0.03681001,-3.30198546
CC1COC(=O)O1,,,,[Li+].C(F)(F)(F)S(=O)(=O)[N-]S(=O)(=O)C(F)(F)F,,1,0,0,0,0.0009776,25,0.021411395,-3.843832022
CC1COC(=O)O1,,,,[Li+].O=S(=O)([O-])C(F)(F)C(F)(F)C(F)(F)C(F)(F)F,,1,0,0,0,0.0095203,25,0.16661477,-1.792070898
CC1COC(=O)O1,,,,[Li+].O=S(=O)([O-])C(F)(F)C(F)(F)C(F)(F)C(F)(F)F,,1,0,0,0,0.0071394,25,0.130208377,-2.038619212
CC1COC(=O)O1,,,,[Li+].O=S(=O)([O-])C(F)(F)C(F)(F)C(F)(F)C(F)(F)F,,1,0,0,0,0.0047587,25,0.089258936,-2.41621374
CC1COC(=O)O1,,,,[Li+].O=S(=O)([O-])C(F)(F)C(F)(F)C(F)(F)C(F)(F)F,,1,0,0,0,0.0023809,25,0.046610879,-3.06592131
CC1COC(=O)O1,,,,[Li+].O=S(=O)([O-])C(F)(F)C(F)(F)C(F)(F)C(F)(F)F,,1,0,0,0,0.001668,25,0.033279936,-3.402800586
CC1COC(=O)O1,,,,[Li+].O=S(=O)([O-])C(F)(F)C(F)(F)C(F)(F)C(F)(F)F,,1,0,0,0,0.0009531,25,0.019410835,-3.941923864
O=C1OCCO1,CC1COC(=O)O1,,,[Li+].F[As-](F)(F)(F)(F)F,,0.5,0.5,0,0,1,0,3.79,1.332366019
O=C1OCCO1,CC1COC(=O)O1,,,[Li+].F[As-](F)(F)(F)(F)F,,0.5,0.5,0,0,1,20,6.740000001,1.908059925
O=C1OCCO1,CC1COC(=O)O1,,,[Li+].F[As-](F)(F)(F)(F)F,,0.5,0.5,0,0,1,40,10.12,2.314513664
O=C1OCCO1,CC1COC(=O)O1,,,[Li+].F[As-](F)(F)(F)(F)F,,0.5,0.5,0,0,1,60,13.89,2.631169157
O=C1OCCO1,CC1COC(=O)O1,,,[Li+].F[As-](F)(F)(F)(F)F,,0.5,0.5,0,0,1,80,17.66,2.871302195
O=C1OCCO1,,,,[Li+].F[As-](F)(F)(F)(F)F,,1,0,0,0,1,20,6.970000002,1.941615225
O=C1OCCO1,,,,[Li+].F[As-](F)(F)(F)(F)F,,1,0,0,0,1,40,11,2.397895273
O=C1OCCO1,,,,[Li+].F[As-](F)(F)(F)(F)F,,1,0,0,0,1,60,15.72,2.754933787
O=C1OCCO1,,,,[Li+].F[As-](F)(F)(F)(F)F,,1,0,0,0,1,80,20.67000001,3.028683374
O=C1OCCO1,CCOCCOCC,,,[Li+].F[As-](F)(F)(F)(F)F,,0.5,0.5,0,0,1,-10,4.75,1.558144618
O=C1OCCO1,CCOCCOCC,,,[Li+].F[As-](F)(F)(F)(F)F,,0.5,0.5,0,0,1,0,6.490000002,1.870262531
O=C1OCCO1,CCOCCOCC,,,[Li+].F[As-](F)(F)(F)(F)F,,0.5,0.5,0,0,1,20,10.67,2.367436065
O=C1OCCO1,ClCCl,CC1COC(=O)O1,C1CCOC1,[Li+].F[As-](F)(F)(F)(F)F,,0.175,0.3,0.175,0.35,1,-60,1.770000001,0.570979547
O=C1OCCO1,ClCCl,CC1COC(=O)O1,C1CCOC1,[Li+].F[As-](F)(F)(F)(F)F,,0.175,0.3,0.175,0.35,1,-50,2.799999999,1.029619417
O=C1OCCO1,ClCCl,CC1COC(=O)O1,C1CCOC1,[Li+].F[As-](F)(F)(F)(F)F,,0.175,0.3,0.175,0.35,1,-40,4.100000001,1.410986974
O=C1OCCO1,ClCCl,CC1COC(=O)O1,C1CCOC1,[Li+].F[As-](F)(F)(F)(F)F,,0.175,0.3,0.175,0.35,1,-30,5.649999999,1.731655545
O=C1OCCO1,ClCCl,CC1COC(=O)O1,C1CCOC1,[Li+].F[As-](F)(F)(F)(F)F,,0.175,0.3,0.175,0.35,1,-20,7.209999998,1.975468951
O=C1OCCO1,ClCCl,CC1COC(=O)O1,C1CCOC1,[Li+].F[As-](F)(F)(F)(F)F,,0.125,0.5,0.125,0.25,1,-60,2.54,0.932164081
O=C1OCCO1,ClCCl,CC1COC(=O)O1,C1CCOC1,[Li+].F[As-](F)(F)(F)(F)F,,0.125,0.5,0.125,0.25,1,-50,3.759999998,1.324418957
O=C1OCCO1,ClCCl,CC1COC(=O)O1,C1CCOC1,[Li+].F[As-](F)(F)(F)(F)F,,0.125,0.5,0.125,0.25,1,-40,5.129999999,1.635105659
O=C1OCCO1,ClCCl,CC1COC(=O)O1,C1CCOC1,[Li+].F[As-](F)(F)(F)(F)F,,0.125,0.5,0.125,0.25,1,-30,6.689999999,1.900613874
O=C1OCCO1,ClCCl,CC1COC(=O)O1,C1CCOC1,[Li+].F[As-](F)(F)(F)(F)F,,0.125,0.5,0.125,0.25,1,-20,8.260000004,2.111424588
O=C1OCCO1,ClCCl,CC1COC(=O)O1,C1CCOC1,[Li+].F[As-](F)(F)(F)(F)F,,0.088219726,0.823384109,0.088396165,0,1,-60,2.64,0.970778917
O=C1OCCO1,ClCCl,CC1COC(=O)O1,C1CCOC1,[Li+].F[As-](F)(F)(F)(F)F,,0.088219726,0.823384109,0.088396165,0,1,-50,3.620000001,1.286474026
O=C1OCCO1,ClCCl,CC1COC(=O)O1,C1CCOC1,[Li+].F[As-](F)(F)(F)(F)F,,0.088219726,0.823384109,0.088396165,0,1,-40,4.639999999,1.534714366
O=C1OCCO1,ClCCl,CC1COC(=O)O1,C1CCOC1,[Li+].F[As-](F)(F)(F)(F)F,,0.088219726,0.823384109,0.088396165,0,1,-30,5.689999999,1.738710248
O=C1OCCO1,ClCCl,CC1COC(=O)O1,C1CCOC1,[Li+].F[As-](F)(F)(F)(F)F,,0.088219726,0.823384109,0.088396165,0,1,-20,6.720000003,1.905088155
O=C1OCCO1,ClCCl,CC1COC(=O)O1,,[Li+].F[As-](F)(F)(F)(F)F,,1,0,0,0,1,-60,0.51,-0.673344553
O=C1OCCO1,ClCCl,CC1COC(=O)O1,,[Li+].F[As-](F)(F)(F)(F)F,,1,0,0,0,1,-50,1.02,0.019802627
O=C1OCCO1,ClCCl,CC1COC(=O)O1,,[Li+].F[As-](F)(F)(F)(F)F,,1,0,0,0,1,-40,1.669999999,0.512823626
O=C1OCCO1,ClCCl,CC1COC(=O)O1,,[Li+].F[As-](F)(F)(F)(F)F,,1,0,0,0,1,-30,2.6,0.955511445
O=C1OCCO1,ClCCl,CC1COC(=O)O1,,[Li+].F[As-](F)(F)(F)(F)F,,1,0,0,0,1,-20,3.389999999,1.220829921
O=C1OCCO1,ClCCl,CC1COC(=O)O1,,[Li+].F[As-](F)(F)(F)(F)F,,0.25,0.5,0.25,0,1,-60,0.76,-0.274436846
O=C1OCCO1,ClCCl,CC1COC(=O)O1,,[Li+].F[As-](F)(F)(F)(F)F,,0.25,0.5,0.25,0,1,-50,1.440000001,0.364643114
O=C1OCCO1,ClCCl,CC1COC(=O)O1,,[Li+].F[As-](F)(F)(F)(F)F,,0.25,0.5,0.25,0,1,-40,2.310000001,0.837247525
O=C1OCCO1,ClCCl,CC1COC(=O)O1,,[Li+].F[As-](F)(F)(F)(F)F,,0.25,0.5,0.25,0,1,-30,3.190000001,1.160020917
O=C1OCCO1,ClCCl,CC1COC(=O)O1,,[Li+].F[As-](F)(F)(F)(F)F,,0.25,0.5,0.25,0,1,-20,4.39,1.479329227
O=C1OCCO1,ClCCl,CC1COC(=O)O1,,[Li+].F[As-](F)(F)(F)(F)F,,0.35,0.3,0.35,0,1,-60,0.22,-1.514127733
O=C1OCCO1,ClCCl,CC1COC(=O)O1,,[Li+].F[As-](F)(F)(F)(F)F,,0.35,0.3,0.35,0,1,-50,0.53,-0.634878272
O=C1OCCO1,ClCCl,CC1COC(=O)O1,,[Li+].F[As-](F)(F)(F)(F)F,,0.35,0.3,0.35,0,1,-40,1.11,0.104360015
O=C1OCCO1,ClCCl,CC1COC(=O)O1,,[Li+].F[As-](F)(F)(F)(F)F,,0.35,0.3,0.35,0,1,-30,2.04,0.712949808
O=C1OCCO1,ClCCl,CC1COC(=O)O1,,[Li+].F[As-](F)(F)(F)(F)F,,0.35,0.3,0.35,0,1,-20,3.150000001,1.147402453
O=C1OCCO1,CC1COC(=O)O1,,,[Li+].F[As-](F)(F)(F)(F)F,,1,0,0,0,0.5,-60,0.04,-3.218875825
O=C1OCCO1,CC1COC(=O)O1,,,[Li+].F[As-](F)(F)(F)(F)F,,1,0,0,0,0.5,-50,0.14,-1.966112856
O=C1OCCO1,CC1COC(=O)O1,,,[Li+].F[As-](F)(F)(F)(F)F,,1,0,0,0,0.5,-40,0.39,-0.94160854
O=C1OCCO1,CC1COC(=O)O1,,,[Li+].F[As-](F)(F)(F)(F)F,,1,0,0,0,0.5,-30,0.81,-0.210721031
O=C1OCCO1,CC1COC(=O)O1,,,[Li+].F[As-](F)(F)(F)(F)F,,1,0,0,0,0.5,-20,1.37,0.31481074
O=C1OCCO1,CC1COC(=O)O1,,,[Li+].F[As-](F)(F)(F)(F)F,,0.5,0.5,0,0,0.5,-30,0.86,-0.15082289
O=C1OCCO1,CC1COC(=O)O1,,,[Li+].F[As-](F)(F)(F)(F)F,,0.5,0.5,0,0,0.5,-20,1.46,0.378436436
O=C1OCCO1,CC1COC(=O)O1,,,[Li+].F[As-](F)(F)(F)(F)F,,0.5,0.5,0,0,0.5,-10,2.25,0.810930216
O=C1OCCO1,CC1COC(=O)O1,,,[Li+].F[As-](F)(F)(F)(F)F,,0.5,0.5,0,0,0.5,0,3.17,1.153731588
O=C1OCCO1,CC1COC(=O)O1,,,[Li+].F[As-](F)(F)(F)(F)F,,0.5,0.5,0,0,0.5,20,5.530000003,1.710187816
O=C1OCCO1,CC1COC(=O)O1,,,[Li+].F[As-](F)(F)(F)(F)F,,1,0,0,0,1,-60,0.01,-4.605170186
O=C1OCCO1,CC1COC(=O)O1,,,[Li+].F[As-](F)(F)(F)(F)F,,1,0,0,0,1,-50,0.05,-2.995732274
O=C1OCCO1,CC1COC(=O)O1,,,[Li+].F[As-](F)(F)(F)(F)F,,1,0,0,0,1,-40,0.18,-1.714798428
O=C1OCCO1,CC1COC(=O)O1,,,[Li+].F[As-](F)(F)(F)(F)F,,1,0,0,0,1,-30,0.55,-0.597837001
O=C1OCCO1,CC1COC(=O)O1,,,[Li+].F[As-](F)(F)(F)(F)F,,1,0,0,0,1,-20,1.069999999,0.067658648
O=C1OCCO1,CC1COC(=O)O1,,,[Li+].F[As-](F)(F)(F)(F)F,,0.5,0.5,0,0,1,-30,0.64,-0.446287103
O=C1OCCO1,CC1COC(=O)O1,,,[Li+].F[As-](F)(F)(F)(F)F,,0.5,0.5,0,0,1,-20,1.15,0.139761942
O=C1OCCO1,CC1COC(=O)O1,,,[Li+].F[As-](F)(F)(F)(F)F,,0.5,0.5,0,0,1,-10,1.96,0.672944473
O=C1OCCO1,CC1COC(=O)O1,,,[Li+].F[As-](F)(F)(F)(F)F,,0.5,0.5,0,0,1,0,3.039999999,1.111857515
O=C1OCCO1,CC1COC(=O)O1,,,[Li+].F[As-](F)(F)(F)(F)F,,0.5,0.5,0,0,1,20,5.939999998,1.781709133
O=C1OCCO1,CC1COC(=O)O1,,,[Li+].F[As-](F)(F)(F)(F)F,,0.7,0.3,0,0,1,-20,1.38,0.322083499
O=C1OCCO1,CC1COC(=O)O1,,,[Li+].F[As-](F)(F)(F)(F)F,,0.7,0.3,0,0,1,-10,2.290000001,0.828551818
O=C1OCCO1,CC1COC(=O)O1,,,[Li+].F[As-](F)(F)(F)(F)F,,0.7,0.3,0,0,1,0,3.45,1.238374231
O=C1OCCO1,CC1COC(=O)O1,,,[Li+].F[As-](F)(F)(F)(F)F,,0.7,0.3,0,0,1,20,6.490000002,1.870262531
O=C1OCCO1,CC1COC(=O)O1,,,[Li+].F[As-](F)(F)(F)(F)F,,0.7,0.3,0,0,1,40,10.23,2.32532458
O=C1OCCO1,CC1COC(=O)O1,,,[Li+].F[As-](F)(F)(F)(F)F,,1,0,0,0,1.5,-50,0.01,-4.605170186
O=C1OCCO1,CC1COC(=O)O1,,,[Li+].F[As-](F)(F)(F)(F)F,,1,0,0,0,1.5,-40,0.03,-3.506557897
O=C1OCCO1,CC1COC(=O)O1,,,[Li+].F[As-](F)(F)(F)(F)F,,1,0,0,0,1.5,-30,0.14,-1.966112856
O=C1OCCO1,CC1COC(=O)O1,,,[Li+].F[As-](F)(F)(F)(F)F,,1,0,0,0,1.5,-20,0.41,-0.891598119
O=C1OCCO1,CC1COC(=O)O1,,,[Li+].F[As-](F)(F)(F)(F)F,,1,0,0,0,1.5,-10,0.83,-0.186329578
O=C1OCCO1,CC1COC(=O)O1,,,[Li+].F[As-](F)(F)(F)(F)F,,0.5,0.5,0,0,1.5,-40,0.03,-3.506557897
O=C1OCCO1,CC1COC(=O)O1,,,[Li+].F[As-](F)(F)(F)(F)F,,0.5,0.5,0,0,1.5,-30,0.16,-1.832581464
O=C1OCCO1,CC1COC(=O)O1,,,[Li+].F[As-](F)(F)(F)(F)F,,0.5,0.5,0,0,1.5,-20,0.42,-0.867500568
O=C1OCCO1,CC1COC(=O)O1,,,[Li+].F[As-](F)(F)(F)(F)F,,0.5,0.5,0,0,1.5,-10,0.92,-0.083381609
O=C1OCCO1,CC1COC(=O)O1,,,[Li+].F[As-](F)(F)(F)(F)F,,0.5,0.5,0,0,1.5,0,1.65,0.500775288
O=C1OCCO1,CC1COC(=O)O1,,,[Li+].F[As-](F)(F)(F)(F)F,,1,0,0,0,2,-30,0.01,-4.605170186
O=C1OCCO1,CC1COC(=O)O1,,,[Li+].F[As-](F)(F)(F)(F)F,,1,0,0,0,2,-20,0.06,-2.813410717
O=C1OCCO1,CC1COC(=O)O1,,,[Li+].F[As-](F)(F)(F)(F)F,,1,0,0,0,2,-10,0.2,-1.609437912
O=C1OCCO1,CC1COC(=O)O1,,,[Li+].F[As-](F)(F)(F)(F)F,,1,0,0,0,2,0,0.51,-0.673344553
O=C1OCCO1,CC1COC(=O)O1,,,[Li+].F[As-](F)(F)(F)(F)F,,1,0,0,0,2,20,1.8,0.587786665
O=C1OCCO1,CC1COC(=O)O1,,,[Li+].F[As-](F)(F)(F)(F)F,,0.5,0.5,0,0,2,-30,0.02,-3.912023005
O=C1OCCO1,CC1COC(=O)O1,,,[Li+].F[As-](F)(F)(F)(F)F,,0.5,0.5,0,0,2,-20,0.07,-2.659260037
O=C1OCCO1,CC1COC(=O)O1,,,[Li+].F[As-](F)(F)(F)(F)F,,0.5,0.5,0,0,2,-10,0.23,-1.46967597
O=C1OCCO1,CC1COC(=O)O1,,,[Li+].F[As-](F)(F)(F)(F)F,,0.5,0.5,0,0,2,0,0.58,-0.544727175
O=C1OCCO1,CC1COC(=O)O1,,,[Li+].F[As-](F)(F)(F)(F)F,,0.5,0.5,0,0,2,20,1.97,0.678033543
O=C1OCCO1,CC1COC(=O)O1,,,[Li+].F[As-](F)(F)(F)(F)F,,0.5,0.5,0,0,3,-20,0.01,-4.605170186
O=C1OCCO1,CC1COC(=O)O1,,,[Li+].F[As-](F)(F)(F)(F)F,,0.5,0.5,0,0,3,-10,0.04,-3.218875825
O=C1OCCO1,CC1COC(=O)O1,,,[Li+].F[As-](F)(F)(F)(F)F,,0.5,0.5,0,0,3,0,0.15,-1.897119985
O=C1OCCO1,CC1COC(=O)O1,,,[Li+].F[As-](F)(F)(F)(F)F,,0.5,0.5,0,0,3,20,0.96,-0.040821995
O=C1OCCO1,CC1COC(=O)O1,,,[Li+].F[As-](F)(F)(F)(F)F,,0.5,0.5,0,0,3,40,2.989999999,1.095273387
O=C1OCCO1,CC1COC(=O)O1,Cc1ccccc1,,[Li+].F[As-](F)(F)(F)(F)F,,0.25,0.25,0.5,0,1,-50,0.03,-3.506557897
O=C1OCCO1,CC1COC(=O)O1,Cc1ccccc1,,[Li+].F[As-](F)(F)(F)(F)F,,0.25,0.25,0.5,0,1,-40,0.2,-1.609437912
O=C1OCCO1,CC1COC(=O)O1,Cc1ccccc1,,[Li+].F[As-](F)(F)(F)(F)F,,0.25,0.25,0.5,0,1,-30,0.59,-0.527632742
O=C1OCCO1,CC1COC(=O)O1,Cc1ccccc1,,[Li+].F[As-](F)(F)(F)(F)F,,0.25,0.25,0.5,0,1,-20,1.19,0.173953307
O=C1OCCO1,CC1COC(=O)O1,Cc1ccccc1,,[Li+].F[As-](F)(F)(F)(F)F,,0.25,0.25,0.5,0,1,-10,2.01,0.698134722
CC1COC(=O)O1,CCOCCOCC,,,[Li+].F[As-](F)(F)(F)(F)F,,0.5,0.5,0,0,1,-30,2.09,0.737164066
CC1COC(=O)O1,CCOCCOCC,,,[Li+].F[As-](F)(F)(F)(F)F,,0.5,0.5,0,0,1,-20,2.89,1.061256502
CC1COC(=O)O1,CCOCCOCC,,,[Li+].F[As-](F)(F)(F)(F)F,,0.5,0.5,0,0,1,-10,4.269999999,1.451613827
CC1COC(=O)O1,CCOCCOCC,,,[Li+].F[As-](F)(F)(F)(F)F,,0.5,0.5,0,0,1,0,5.829999998,1.763017
CC1COC(=O)O1,CCOCCOCC,,,[Li+].F[As-](F)(F)(F)(F)F,,0.5,0.5,0,0,1,20,9.490000004,2.250238613
CC1COC(=O)O1,ClCCl,,,[Li+].F[As-](F)(F)(F)(F)F,,0.7,0.3,0,0,1,-60,0.26,-1.347073648
CC1COC(=O)O1,ClCCl,,,[Li+].F[As-](F)(F)(F)(F)F,,0.7,0.3,0,0,1,-50,0.69,-0.371063681
CC1COC(=O)O1,ClCCl,,,[Li+].F[As-](F)(F)(F)(F)F,,0.7,0.3,0,0,1,-40,1.400000001,0.336472237
CC1COC(=O)O1,ClCCl,,,[Li+].F[As-](F)(F)(F)(F)F,,0.7,0.3,0,0,1,-30,1.950000001,0.667829373
CC1COC(=O)O1,ClCCl,,,[Li+].F[As-](F)(F)(F)(F)F,,0.7,0.3,0,0,1,-20,2.93,1.075002423
CC1COC(=O)O1,ClCCl,,,[Li+].F[As-](F)(F)(F)(F)F,,0.5,0.5,0,0,1,-60,0.82,-0.198450939
CC1COC(=O)O1,ClCCl,,,[Li+].F[As-](F)(F)(F)(F)F,,0.5,0.5,0,0,1,-50,1.64,0.494696242
CC1COC(=O)O1,ClCCl,,,[Li+].F[As-](F)(F)(F)(F)F,,0.5,0.5,0,0,1,-40,2.660000001,0.978326123
CC1COC(=O)O1,ClCCl,,,[Li+].F[As-](F)(F)(F)(F)F,,0.5,0.5,0,0,1,-30,3.200000001,1.16315081
CC1COC(=O)O1,ClCCl,,,[Li+].F[As-](F)(F)(F)(F)F,,0.5,0.5,0,0,1,-20,4.33,1.465567542
CC1COC(=O)O1,ClCCl,,,[Li+].F[As-](F)(F)(F)(F)F,,0.3,0.7,0,0,1,-60,1.11,0.104360015
CC1COC(=O)O1,ClCCl,,,[Li+].F[As-](F)(F)(F)(F)F,,0.3,0.7,0,0,1,-50,1.43,0.357674444
CC1COC(=O)O1,ClCCl,,,[Li+].F[As-](F)(F)(F)(F)F,,0.3,0.7,0,0,1,-40,1.96,0.672944473
CC1COC(=O)O1,ClCCl,,,[Li+].F[As-](F)(F)(F)(F)F,,0.3,0.7,0,0,1,-30,2.63,0.966983846
CC1COC(=O)O1,ClCCl,,,[Li+].F[As-](F)(F)(F)(F)F,,0.3,0.7,0,0,1,-20,3.36,1.211940974
CC1COC(=O)O1,,,,[Li+].F[As-](F)(F)(F)(F)F,,1,0,0,0,0.2,-30,0.65,-0.430782916
CC1COC(=O)O1,,,,[Li+].F[As-](F)(F)(F)(F)F,,1,0,0,0,0.2,-20,0.93,-0.072570693
CC1COC(=O)O1,,,,[Li+].F[As-](F)(F)(F)(F)F,,1,0,0,0,0.2,-10,1.33,0.285178942
CC1COC(=O)O1,,,,[Li+].F[As-](F)(F)(F)(F)F,,1,0,0,0,0.2,0,1.8,0.587786665
CC1COC(=O)O1,,,,[Li+].F[As-](F)(F)(F)(F)F,,1,0,0,0,0.2,20,2.93,1.075002423
CC1COC(=O)O1,,,,[Li+].F[As-](F)(F)(F)(F)F,,1,0,0,0,1,-60,0.01,-4.605170186
CC1COC(=O)O1,,,,[Li+].F[As-](F)(F)(F)(F)F,,1,0,0,0,1,-50,0.06,-2.813410717
CC1COC(=O)O1,,,,[Li+].F[As-](F)(F)(F)(F)F,,1,0,0,0,1,-40,0.22,-1.514127733
CC1COC(=O)O1,,,,[Li+].F[As-](F)(F)(F)(F)F,,1,0,0,0,1,-30,0.51,-0.673344553
CC1COC(=O)O1,,,,[Li+].F[As-](F)(F)(F)(F)F,,1,0,0,0,1,-20,1.02,0.019802627
CC1COC(=O)O1,Cc1ccccc1,,,[Li+].F[As-](F)(F)(F)(F)F,,0.7,0.3,0,0,1,-40,0.44,-0.820980552
CC1COC(=O)O1,Cc1ccccc1,,,[Li+].F[As-](F)(F)(F)(F)F,,0.7,0.3,0,0,1,-30,0.72,-0.328504067
CC1COC(=O)O1,Cc1ccccc1,,,[Li+].F[As-](F)(F)(F)(F)F,,0.7,0.3,0,0,1,-20,1.31,0.270027137
CC1COC(=O)O1,Cc1ccccc1,,,[Li+].F[As-](F)(F)(F)(F)F,,0.7,0.3,0,0,1,-10,2.100000001,0.741937345
CC1COC(=O)O1,Cc1ccccc1,,,[Li+].F[As-](F)(F)(F)(F)F,,0.7,0.3,0,0,1,0,3.190000001,1.160020917
O=C1OCCO1,CC1COC(=O)O1,,,[Li+].F[P-](F)(F)(F)(F)F,,1,0,0,0,1,-60,0.01,-4.605170186
O=C1OCCO1,CC1COC(=O)O1,,,[Li+].F[P-](F)(F)(F)(F)F,,1,0,0,0,1,-50,0.06,-2.813410717
O=C1OCCO1,CC1COC(=O)O1,,,[Li+].F[P-](F)(F)(F)(F)F,,1,0,0,0,1,-40,0.21,-1.560647748
O=C1OCCO1,CC1COC(=O)O1,,,[Li+].F[P-](F)(F)(F)(F)F,,1,0,0,0,1,-30,0.56,-0.579818495
O=C1OCCO1,CC1COC(=O)O1,,,[Li+].F[P-](F)(F)(F)(F)F,,1,0,0,0,1,-20,1.12,0.113328685
O=C1OCCO1,CC1COC(=O)O1,,,[Li+].F[P-](F)(F)(F)(F)F,,0.5,0.5,0,0,1,-60,0.01,-4.605170186
O=C1OCCO1,CC1COC(=O)O1,,,[Li+].F[P-](F)(F)(F)(F)F,,0.5,0.5,0,0,1,-50,0.05,-2.995732274
O=C1OCCO1,CC1COC(=O)O1,,,[Li+].F[P-](F)(F)(F)(F)F,,0.5,0.5,0,0,1,-40,0.23,-1.46967597
O=C1OCCO1,CC1COC(=O)O1,,,[Li+].F[P-](F)(F)(F)(F)F,,0.5,0.5,0,0,1,-30,0.71,-0.342490309
O=C1OCCO1,CC1COC(=O)O1,,,[Li+].F[P-](F)(F)(F)(F)F,,0.5,0.5,0,0,1,-20,1.36,0.3074847
O=C1OCCO1,CCOCCOCC,,,[Li+].C(F)(F)(F)S(=O)(=O)[O-],,0.5,0.5,0,0,1,20,3.590000002,1.278152203
O=C1OCCO1,CCOCCOCC,,,[Li+].C(F)(F)(F)S(=O)(=O)[O-],,0.5,0.5,0,0,1,30,4.950000002,1.599387577
O=C1OCCO1,CCOCCOCC,,,[Li+].C(F)(F)(F)S(=O)(=O)[O-],,0.5,0.5,0,0,1,60,6.450000001,1.864080131
O=C1OCCO1,CCOCCOCC,,,[Li+].C(F)(F)(F)S(=O)(=O)[O-],,0.5,0.5,0,0,1,80,7.939999998,2.071913275
O=C1OCCO1,CC1COC(=O)O1,,,[Li+].C(F)(F)(F)S(=O)(=O)[O-],,0.5,0.5,0,0,1,-50,0.01,-4.605170186
O=C1OCCO1,CC1COC(=O)O1,,,[Li+].C(F)(F)(F)S(=O)(=O)[O-],,0.5,0.5,0,0,1,-40,0.02,-3.912023005
O=C1OCCO1,CC1COC(=O)O1,,,[Li+].C(F)(F)(F)S(=O)(=O)[O-],,0.5,0.5,0,0,1,-30,0.31,-1.171182982
O=C1OCCO1,CC1COC(=O)O1,,,[Li+].C(F)(F)(F)S(=O)(=O)[O-],,0.5,0.5,0,0,1,-20,0.55,-0.597837001
O=C1OCCO1,CC1COC(=O)O1,,,[Li+].C(F)(F)(F)S(=O)(=O)[O-],,0.5,0.5,0,0,1,-10,0.85,-0.162518929
O=C1OCCO1,CCOCCOCC,,,[Li+].C(F)(F)(F)S(=O)(=O)[N-]S(=O)(=O)C(F)(F)F,,0.5,0.5,0,0,1,-10,4.03,1.393766376
O=C1OCCO1,CCOCCOCC,,,[Li+].C(F)(F)(F)S(=O)(=O)[N-]S(=O)(=O)C(F)(F)F,,0.5,0.5,0,0,1,0,5.490000003,1.702928256
O=C1OCCO1,CCOCCOCC,,,[Li+].C(F)(F)(F)S(=O)(=O)[N-]S(=O)(=O)C(F)(F)F,,0.5,0.5,0,0,1,20,8.700000003,2.163323026
O=C1OCCO1,CCOCCOCC,,,[Li+].C(F)(F)(F)S(=O)(=O)[N-]S(=O)(=O)C(F)(F)F,,0.5,0.5,0,0,1,40,12.07,2.490723035
O=C1OCCO1,CCOCCOCC,,,[Li+].C(F)(F)(F)S(=O)(=O)[N-]S(=O)(=O)C(F)(F)F,,0.5,0.5,0,0,1,60,15.74,2.756205243
O=C1OCCO1,CC1COC(=O)O1,,,[Li+].C(F)(F)(F)S(=O)(=O)[N-]S(=O)(=O)C(F)(F)F,,0.5,0.5,0,0,1,-40,0.28,-1.272965676
O=C1OCCO1,CC1COC(=O)O1,,,[Li+].C(F)(F)(F)S(=O)(=O)[N-]S(=O)(=O)C(F)(F)F,,0.5,0.5,0,0,1,-30,0.67,-0.400477567
O=C1OCCO1,CC1COC(=O)O1,,,[Li+].C(F)(F)(F)S(=O)(=O)[N-]S(=O)(=O)C(F)(F)F,,0.5,0.5,0,0,1,-20,1.21,0.19062036
O=C1OCCO1,CC1COC(=O)O1,,,[Li+].C(F)(F)(F)S(=O)(=O)[N-]S(=O)(=O)C(F)(F)F,,0.5,0.5,0,0,1,-10,1.94,0.662687973
O=C1OCCO1,CC1COC(=O)O1,,,[Li+].C(F)(F)(F)S(=O)(=O)[N-]S(=O)(=O)C(F)(F)F,,0.5,0.5,0,0,1,0,2.799999999,1.029619417
O=C1OCCO1,CC1COC(=O)O1,,,[Li+].[B-](F)(F)(F)F,,0.5,0.5,0,0,1,-60,0.02,-3.912023005
O=C1OCCO1,CC1COC(=O)O1,,,[Li+].[B-](F)(F)(F)F,,0.5,0.5,0,0,1,-50,0.05,-2.995732274
O=C1OCCO1,CC1COC(=O)O1,,,[Li+].[B-](F)(F)(F)F,,0.5,0.5,0,0,1,-40,0.19,-1.660731207
O=C1OCCO1,CC1COC(=O)O1,,,[Li+].[B-](F)(F)(F)F,,0.5,0.5,0,0,1,-30,0.64,-0.446287103
O=C1OCCO1,CC1COC(=O)O1,,,[Li+].[B-](F)(F)(F)F,,0.5,0.5,0,0,1,-20,1.11,0.104360015
CC1COC(=O)O1,,,,CC[N+](CC)(CC)CC.[O-]Cl(=O)(=O)=O,,1,0,0,0,0.0090763,25,0.264111254,-1.331384848
CC1COC(=O)O1,,,,CC[N+](CC)(CC)CC.[O-]Cl(=O)(=O)=O,,1,0,0,0,0.0068071,25,0.200714151,-1.605873517
CC1COC(=O)O1,,,,CC[N+](CC)(CC)CC.[O-]Cl(=O)(=O)=O,,1,0,0,0,0.0045385,25,0.136708697,-1.989902916
CC1COC(=O)O1,,,,CC[N+](CC)(CC)CC.[O-]Cl(=O)(=O)=O,,1,0,0,0,0.0022698,25,0.069610226,-2.664843797
CC1COC(=O)O1,,,,CC[N+](CC)(CC)CC.[O-]Cl(=O)(=O)=O,,1,0,0,0,0.0015985,25,0.049609448,-3.00357398
CC1COC(=O)O1,,,,CC[N+](CC)(CC)CC.[O-]Cl(=O)(=O)=O,,1,0,0,0,0.0009078,25,0.028511275,-3.557455656
CC1COC(=O)O1,,,,[B-](F)(F)(F)F.CC[N+](CC)(CC)CC,,1,0,0,0,0.0106761,25,0.323507182,-1.128533964
CC1COC(=O)O1,,,,[B-](F)(F)(F)F.CC[N+](CC)(CC)CC,,1,0,0,0,0.0080065,25,0.566467882,-0.568334896
CC1COC(=O)O1,,,,[B-](F)(F)(F)F.CC[N+](CC)(CC)CC,,1,0,0,0,0.0053386,25,0.167610686,-1.786111334
CC1COC(=O)O1,,,,[B-](F)(F)(F)F.CC[N+](CC)(CC)CC,,1,0,0,0,0.0026705,25,0.08556282,-2.458504436
CC1COC(=O)O1,,,,[B-](F)(F)(F)F.CC[N+](CC)(CC)CC,,1,0,0,0,0.0018732,25,0.060811565,-2.799975294
CC1COC(=O)O1,,,,[B-](F)(F)(F)F.CC[N+](CC)(CC)CC,,1,0,0,0,0.0011627,25,0.038058659,-3.268626652
CC1COC(=O)O1,,,,CC[N+](CC)(CC)CC.F[P-](F)(F)(F)(F)F,,1,0,0,0,0.0097288,25,0.272912298,-1.298604788
CC1COC(=O)O1,,,,CC[N+](CC)(CC)CC.F[P-](F)(F)(F)(F)F,,1,0,0,0,0.0072784,25,0.208911915,-1.565842575
CC1COC(=O)O1,,,,CC[N+](CC)(CC)CC.F[P-](F)(F)(F)(F)F,,1,0,0,0,0.004865,25,0.141012025,-1.958910109
CC1COC(=O)O1,,,,CC[N+](CC)(CC)CC.F[P-](F)(F)(F)(F)F,,1,0,0,0,0.0024327,25,0.072129555,-2.629291402
CC1COC(=O)O1,,,,CC[N+](CC)(CC)CC.F[P-](F)(F)(F)(F)F,,1,0,0,0,0.0017046,25,0.051109022,-2.973794242
CC1COC(=O)O1,,,,CC[N+](CC)(CC)CC.F[P-](F)(F)(F)(F)F,,1,0,0,0,0.0009737,25,0.029461241,-3.524679744
CC1COC(=O)O1,,,,CC[N+](CC)(CC)CC.C(F)(F)(F)S(=O)(=O)[O-],,1,0,0,0,0.0098549,25,0.267905457,-1.317121133
CC1COC(=O)O1,,,,CC[N+](CC)(CC)CC.C(F)(F)(F)S(=O)(=O)[O-],,1,0,0,0,0.0073907,25,0.130105883,-2.039406675
CC1COC(=O)O1,,,,CC[N+](CC)(CC)CC.C(F)(F)(F)S(=O)(=O)[O-],,1,0,0,0,0.0049296,25,0.138009082,-1.980435784
CC1COC(=O)O1,,,,CC[N+](CC)(CC)CC.C(F)(F)(F)S(=O)(=O)[O-],,1,0,0,0,0.0024655,25,0.070811626,-2.647732083
CC1COC(=O)O1,,,,CC[N+](CC)(CC)CC.C(F)(F)(F)S(=O)(=O)[O-],,1,0,0,0,0.0017282,25,0.050110887,-2.993516989
CC1COC(=O)O1,,,,CC[N+](CC)(CC)CC.C(F)(F)(F)S(=O)(=O)[O-],,1,0,0,0,0.0009877,25,0.029010724,-3.540089724
CC1COC(=O)O1,,,,C[N+](C)(C)C.C(F)(F)(F)S(=O)(=O)[N-]S(=O)(=O)C(F)(F)F,,1,0,0,0,0.0099101,25,0.256007613,-1.362548097
CC1COC(=O)O1,,,,C[N+](C)(C)C.C(F)(F)(F)S(=O)(=O)[N-]S(=O)(=O)C(F)(F)F,,1,0,0,0,0.0074314,25,0.194910759,-1.635213471
CC1COC(=O)O1,,,,C[N+](C)(C)C.C(F)(F)(F)S(=O)(=O)[N-]S(=O)(=O)C(F)(F)F,,1,0,0,0,0.0049541,25,0.131912821,-2.025614022
CC1COC(=O)O1,,,,C[N+](C)(C)C.C(F)(F)(F)S(=O)(=O)[N-]S(=O)(=O)C(F)(F)F,,1,0,0,0,0.0024785,25,0.067608523,-2.694021224
CC1COC(=O)O1,,,,C[N+](C)(C)C.C(F)(F)(F)S(=O)(=O)[N-]S(=O)(=O)C(F)(F)F,,1,0,0,0,0.0017339,25,0.047959674,-3.037394746
CC1COC(=O)O1,,,,C[N+](C)(C)C.C(F)(F)(F)S(=O)(=O)[N-]S(=O)(=O)C(F)(F)F,,1,0,0,0,0.0009928,25,0.027611754,-3.589513727
CC1COC(=O)O1,,,,CC[N+](CC)(CC)CC.C(F)(F)(F)S(=O)(=O)[N-]S(=O)(=O)C(F)(F)F,,1,0,0,0,0.0095686,25,0.238506924,-1.433356938
CC1COC(=O)O1,,,,CC[N+](CC)(CC)CC.C(F)(F)(F)S(=O)(=O)[N-]S(=O)(=O)C(F)(F)F,,1,0,0,0,0.0071747,25,0.181311844,-1.707536835
CC1COC(=O)O1,,,,CC[N+](CC)(CC)CC.C(F)(F)(F)S(=O)(=O)[N-]S(=O)(=O)C(F)(F)F,,1,0,0,0,0.0047815,25,0.122808046,-2.097132744
CC1COC(=O)O1,,,,CC[N+](CC)(CC)CC.C(F)(F)(F)S(=O)(=O)[N-]S(=O)(=O)C(F)(F)F,,1,0,0,0,0.0023963,25,0.063058635,-2.763690271
CC1COC(=O)O1,,,,CC[N+](CC)(CC)CC.C(F)(F)(F)S(=O)(=O)[N-]S(=O)(=O)C(F)(F)F,,1,0,0,0,0.001676,25,0.044610092,-3.109795168
CC1COC(=O)O1,,,,CC[N+](CC)(CC)CC.C(F)(F)(F)S(=O)(=O)[N-]S(=O)(=O)C(F)(F)F,,1,0,0,0,0.0009594,25,0.025859668,-3.655070744
CC1COC(=O)O1,,,,CCCC[N+](CCCC)(CCCC)CCCC.[O-]Cl(=O)(=O)=O,,1,0,0,0,0.0096754,25,0.240811031,-1.423742757
CC1COC(=O)O1,,,,CCCC[N+](CCCC)(CCCC)CCCC.[O-]Cl(=O)(=O)=O,,1,0,0,0,0.007255,25,0.18291306,-1.698744321
CC1COC(=O)O1,,,,CCCC[N+](CCCC)(CCCC)CCCC.[O-]Cl(=O)(=O)=O,,1,0,0,0,0.0048379,25,0.124309841,-2.084978112
CC1COC(=O)O1,,,,CCCC[N+](CCCC)(CCCC)CCCC.[O-]Cl(=O)(=O)=O,,1,0,0,0,0.0024191,25,0.063808601,-2.751867286
CC1COC(=O)O1,,,,CCCC[N+](CCCC)(CCCC)CCCC.[O-]Cl(=O)(=O)=O,,1,0,0,0,0.0017084,25,0.045580112,-3.088283798
CC1COC(=O)O1,,,,CCCC[N+](CCCC)(CCCC)CCCC.[O-]Cl(=O)(=O)=O,,1,0,0,0,0.0009705,25,0.026210294,-3.641603045
CC1COC(=O)O1,,,,[B-](C1=CC=CC=C1)(C2=CC=CC=C2)(C3=CC=CC=C3)C4=CC=CC=C4.CCCC[N+](CCCC)(CCCC)CCCC,,1,0,0,0,0.0101579,25,0.151413657,-1.887739737
CC1COC(=O)O1,,,,[B-](C1=CC=CC=C1)(C2=CC=CC=C2)(C3=CC=CC=C3)C4=CC=CC=C4.CCCC[N+](CCCC)(CCCC)CCCC,,1,0,0,0,0.0076219,25,0.116112025,-2.153199821
CC1COC(=O)O1,,,,[B-](C1=CC=CC=C1)(C2=CC=CC=C2)(C3=CC=CC=C3)C4=CC=CC=C4.CCCC[N+](CCCC)(CCCC)CCCC,,1,0,0,0,0.0050831,25,0.079758922,-2.528746669
CC1COC(=O)O1,,,,[B-](C1=CC=CC=C1)(C2=CC=CC=C2)(C3=CC=CC=C3)C4=CC=CC=C4.CCCC[N+](CCCC)(CCCC)CCCC,,1,0,0,0,0.0025433,25,0.041109901,-3.191506286
CC1COC(=O)O1,,,,[B-](C1=CC=CC=C1)(C2=CC=CC=C2)(C3=CC=CC=C3)C4=CC=CC=C4.CCCC[N+](CCCC)(CCCC)CCCC,,1,0,0,0,0.0017816,25,0.029209332,-3.533267032
CC1COC(=O)O1,,,,[B-](C1=CC=CC=C1)(C2=CC=CC=C2)(C3=CC=CC=C3)C4=CC=CC=C4.CCCC[N+](CCCC)(CCCC)CCCC,,1,0,0,0,0.0010181,25,0.017010415,-4.073929475
O=C1OCCO1,C1CCOC1,,,[Li+].[O-]Cl(=O)(=O)=O,,0.5,0.5,0,0,1,25,14.00000001,2.63905733
O=C1OCCO1,CC1CCCO1,,,[Li+].[O-]Cl(=O)(=O)=O,,0.5,0.5,0,0,1,25,9.100000004,2.208274414
O=C1OCCO1,COCCOC,,,[Li+].[O-]Cl(=O)(=O)=O,,0.5,0.5,0,0,1,25,16.59999999,2.809402695
O=C1OCCO1,C1COCO1,,,[Li+].[O-]Cl(=O)(=O)=O,,0.5,0.5,0,0,1,25,14.40000001,2.667228207
O=C1OCCO1,CCOCCOCC,,,[Li+].[O-]Cl(=O)(=O)=O,,0.5,0.5,0,0,1,25,11.4,2.433613355
O=C1OCCO1,CC1COC(=O)O1,,,[Li+].F[As-](F)(F)(F)(F)F,,0.857142857,0.142857143,0,0,1.5,25,6.2,1.824549292
