Repository: AmanchukwuLab/electrolytomics

# *Electrolytomics*

This repository contains codes, datasets, model checkpoints and hyperparameters used for the article "Electrolytomics: A unified big data approach for rational design and discovery of liquid electrolytes" ([link to paper](https://pubs.acs.org/doi/10.1021/acs.chemmater.4c03196)).

## Project Overview
The repository includes:
1. Labeled and unlabeled datasets used in the study.
2. Codes and notebooks to replicate main findings and figures in the main text of this study.
3. Trained model checkpoints used in the study to screen electrolytes.

File: datasets/raw/EDB-2_CE.csv
solvent_1_smiles,solvent_2_smiles,solvent_3_smiles,salt_1_smiles,salt_2_smiles,additive_smiles,protocol,current_density,coulombic_efficiency,log(1-CE)
CC1COC(=O)O1,,,[Li+].[O-][Cl+3]([O-])([O-])[O-],,,0,2,0.8,-1.609437912
CC1COC(=O)O1,,,[Li+].[O-][Cl+3]([O-])([O-])[O-],,O=S=O,1,5,0.836,-1.807888851
C1CCOC1,,,F[As-](F)(F)(F)(F)F.[Li+],,,1,5,0.894,-2.244316185
CC1CCCO1,,,F[As-](F)(F)(F)(F)F.[Li+],,,1,0.9,0.974,-3.649658741
CC1CCCO1,,,F[As-](F)(F)(F)(F)F.[Li+],,,1,0.9,0.974,-3.649658741
CCOCC,C1CCOC1,,F[As-](F)(F)(F)(F)F.[Li+],,,2,5,0.978,-3.816712826
CC1CCCO1,COCCOC,,F[As-](F)(F)(F)(F)F.[Li+],,,2,1.4,0.98,-3.912023005
O=C1OCCO1,C1COCO1,,F[As-](F)(F)(F)(F)F.[Li+],,,1,1.5,0.98,-3.912023005
C1COCO1,COCOC,,O=S(=O)(F)[N-]S(=O)(=O)F.[Li+],O=S(=O)([N-]S(=O)(=O)C(F)(F)F)C(F)(F)F.[Li+],,3,0.25,0.99,-4.605170186
COCCOC,,,O=S(=O)(F)[N-]S(=O)(=O)F.[Li+],,,1,0.2,0.991,-4.710530702
O=C1OCC(F)O1,,,O=S(=O)(F)[N-]S(=O)(=O)F.[Li+],,,3,0.25,0.996,-5.521460918
C1CCOC1,CF,O=C=O,O=S(=O)([N-]S(=O)(=O)C(F)(F)F)C(F)(F)F.[Li+],,,1,0.5,0.999,-6.907755279
O=C1OCCO1,COC(=O)OC,CCOC(=O)OCC,F[P-](F)(F)(F)(F)F.[Li+],,Cl[Al](Cl)Cl,3,0.5,0.99,-4.605170186
O=C1OCC(F)O1,FC(F)(F)COC1OCO1,FC(F)C(F)(F)OCC(F)(F)F,F[P-](F)(F)(F)(F)F.[Li+],,,3,0.2,0.992,-4.828313737
COCCOC,,,O=S(=O)(F)[N-]S(=O)(=O)F.[Li+],,,3,1,0.992,-4.828313737
O=C1OCCO1,COC(=O)OC,,O=S(=O)(F)[N-]S(=O)(=O)F.[Li+],,,1,0.2,0.993,-4.96184513
COC(=O)OC,FC(F)(F)COCC(F)(F)F,,O=S(=O)(F)[N-]S(=O)(=O)F.[Li+],,,2,0.5,0.995,-5.298317367
COCCOC,FC(F)(F)COC(OCC(F)(F)F)OCC(F)(F)F,,O=S(=O)(F)[N-]S(=O)(=O)F.[Li+],,,2,0.5,0.995,-5.298317367
C1COCO1,COCCOC,,O=S(=O)(F)[N-]S(=O)(=O)F.[Li+],O=S(=O)([N-]S(=O)(=O)C(F)(F)F)C(F)(F)F.[Li+],O=[N+]([O-])[O-].[Li+],2,0.5,0.996,-5.521460918
CN(C)S(=O)(=O)F,,,O=S(=O)(F)[N-]S(=O)(=O)F.[Li+],,,1,0.5,0.99,-4.605170186
CC#N,CF,,O=S(=O)([N-]S(=O)(=O)C(F)(F)F)C(F)(F)F.[Li+],,,1,3,0.994,-5.11599581
COCC(F)(F)C(F)(F)COC,,,O=S(=O)(F)[N-]S(=O)(=O)F.[Li+],,,2,0.5,0.995,-5.298317367
CCN(CC)S(=O)(=O)C(F)(F)F,,,O=S(=O)(F)[N-]S(=O)(=O)F.[Li+],,,3,0.5,0.99,-4.605170186
O=C1OCCO1,CCOC(=O)OCC,,[Li+].[O-][Cl+3]([O-])([O-])[O-],,,1,1,0.861,-1.973281346
C1COCO1,,,[Li+].[O-][Cl+3]([O-])([O-])[O-],,,1,1,0.93,-2.659260037
O=C1OCCO1,CCOC(=O)OC,,O=C1O[B-](F)(F)OC1=O.[Li+],,,1,0.5,0.95,-2.995732274
O=C1OCCO1,CCOC(=O)OCC,,O=C1O[B-](F)(F)OC1=O.[Li+],,,1,0.1,0.95,-2.995732274
C1COCO1,COCOC,,O=S(=O)(F)[N-]S(=O)(=O)C(F)(F)C(F)(F)C(F)(F)C(F)(F)F.[Li+],,,1,0.5,0.97,-3.506557897
CC1COC(=O)O1,,,F[As-](F)(F)(F)(F)F.[Li+],,,1,2.5,0.842,-1.845160246
C1CCOC1,,,F[As-](F)(F)(F)(F)F.[Li+],,,2,1,0.95,-2.995732274
CC1CCCO1,COCCCOC,,F[As-](F)(F)(F)(F)F.[Li+],,,1,1.4,0.945,-2.900422094
CC1CCCO1,,,F[As-](F)(F)(F)(F)F.[Li+],,,1,2.5,0.968,-3.442019376
O=C1OCCO1,CC1COC(=O)O1,,F[As-](F)(F)(F)(F)F.[Li+],,,2,0.5,0.97,-3.506557897
COCOC,,,F[As-](F)(F)(F)(F)F.[Li+],,,2,0.5,0.975,-3.688879454
O=C1OCCO1,COC(=O)OC,,F[P-](F)(F)(F)(F)F.[Li+],,O=c1occo1,1,0.6,0.8,-1.609437912
O=C1OCCO1,CCOC(=O)OC,,F[P-](F)(F)(F)(F)F.[Li+],,,2,0.5,0.82,-1.714798428
O=C1OCCO1,CCOC(=O)OCC,,F[P-](F)(F)(F)(F)F.[Li+],,,1,1,0.863,-1.987774353
O=C1OCCO1,CCOC(=O)OC,,F[P-](F)(F)(F)(F)F.[Li+],,,0,5,0.879,-2.111964733
O=C1OCCO1,CCOC(=O)OC,,F[P-](F)(F)(F)(F)F.[Li+],,,0,2.5,0.881,-2.128631786
O=C1OCCO1,COC(=O)OC,,F[P-](F)(F)(F)(F)F.[Li+],,,3,0.5,0.89,-2.207274913
O=C1OCCO1,CCOC(=O)OCC,,F[P-](F)(F)(F)(F)F.[Li+],,,1,1,0.911,-2.419118909
O=C1OCCO1,CCOC(=O)OCC,,F[P-](F)(F)(F)(F)F.[Li+],,O=c1occo1,0,1,0.93,-2.659260037
O=C1OCCO1,CCOC(=O)OCC,,F[P-](F)(F)(F)(F)F.[Li+],,O=C1OCC(F)O1,3,0.5,0.95,-2.995732274
O=C1OCCO1,COC(=O)OC,,F[P-](F)(F)(F)(F)F.[Li+],,O=C1OCC(F)O1,2,1,0.952,-3.036554268
O=c1occo1,,,F[P-](F)(F)(F)(F)F.[Li+],,,3,0.5,0.95,-2.995732274
O=C1OCCO1,CCOC(=O)OC,,F[P-](F)(F)(F)(F)F.[Li+],,F[P-](F)(F)(F)(F)F.[Cs+],0,0.5,0.975,-3.688879454
O=C1OCC(F)O1,CCOC(=O)OCC,,F[P-](F)(F)(F)(F)F.[Li+],,,1,1,0.976,-3.729701449
O=C1OCCO1,CCOC(=O)OCC,,F[P-](F)(F)(F)(F)F.[Li+],,O=C1OCC(F)O1,3,0.1,0.98,-3.912023005
O=C1OCC(F)O1,,,F[P-](F)(F)(F)(F)F.[Li+],,,0,0.5,0.98,-3.912023005
O=C1OCCO1,CCOC(=O)OC,,F[P-](F)(F)(F)(F)F.[Li+],,O=C1OCC(F)O1,0,0.5,0.981,-3.9633163
O=C1OCCO1,CCOC(=O)OCC,,F[P-](F)(F)(F)(F)F.[Li+],,O=[N+]([O-])[O-].[Li+],1,1,0.981,-3.9633163
O=C1OCC(F)O1,O=C(OCC(F)(F)F)OCC(F)(F)F,,F[P-](F)(F)(F)(F)F.[Li+],,,1,1,0.983,-4.074541935
O=C1OCC(F)O1,COC(=O)OC,,F[P-](F)(F)(F)(F)F.[Li+],,,3,0.5,0.985,-4.199705078
O=C1OCCO1,COC(=O)OC,,O=S(=O)([N-]S(=O)(=O)C(F)(F)F)C(F)(F)F.[Li+],,O=c1occo1,1,0.6,0.82,-1.714798428
C1COCO1,COCCOC,,O=S(=O)([N-]S(=O)(=O)C(F)(F)F)C(F)(F)F.[Li+],,,0,0.25,0.827,-1.754463684
COCCOC,,,O=S(=O)(F)[N-]S(=O)(=O)F.[Li+],O=S(=O)([N-]S(=O)(=O)C(F)(F)F)C(F)(F)F.[Li+],,0,2.5,0.937,-2.764620553
COCCOC,,,O=S(=O)(F)[N-]S(=O)(=O)F.[Li+],O=S(=O)([N-]S(=O)(=O)C(F)(F)F)C(F)(F)F.[Li+],,0,0.5,0.939,-2.796881415
COCCOC,,,O=S(=O)(F)[N-]S(=O)(=O)F.[Li+],O=S(=O)([N-]S(=O)(=O)C(F)(F)F)C(F)(F)F.[Li+],,0,5,0.954,-3.079113882
COCCOC,,,O=S(=O)(F)[N-]S(=O)(=O)F.[Li+],O=S(=O)([N-]S(=O)(=O)C(F)(F)F)C(F)(F)F.[Li+],,1,0.5,0.979,-3.863232841
O=C1OCCO1,CCOC(=O)OCC,,O=S(=O)(F)[N-]S(=O)(=O)F.[Li+],,,1,1,0.87,-2.040220829
COCCOCCOCC(F)(F)OC(F)(F)C(F)(F)OC(F)(F)COCCOCCOC,,,O=S(=O)(F)[N-]S(=O)(=O)F.[Li+],,,3,0.1,0.95,-2.995732274
O=C1OCCO1,CCOC(=O)OCC,,O=S(=O)(F)[N-]S(=O)(=O)F.[Li+],,,1,1,0.95,-2.995732274
COCCCCOC,,,O=S(=O)(F)[N-]S(=O)(=O)F.[Li+],,,2,0.5,0.977,-3.772261063
COCCOC,,,O=S(=O)(F)[N-]S(=O)(=O)F.[Li+],,,1,0.5,0.982,-4.017383521
COCCOC,,,O=S(=O)(F)[N-]S(=O)(=O)F.[Li+],,,2,0.5,0.984,-4.135166557
COCCOC,,,O=S(=O)(F)[N-]S(=O)(=O)F.[Li+],,,1,1,0.985,-4.199705078
CC#N,O=c1occo1,,O=S(=O)(F)[N-]S(=O)(=O)F.[Li+],,O=c1occo1,2,1,0.986,-4.268697949
COC(=O)OC,,,O=S(=O)(F)[N-]S(=O)(=O)F.[Li+],,,2,0.5,0.992,-4.828313737
CCOP(=O)(OCC)OCC,FC(F)(F)COCC(F)(F)F,,O=S(=O)(F)[N-]S(=O)(=O)F.[Li+],,,2,0.5,0.992,-4.828313737
COC(=O)OC,FC(F)(F)COCC(F)(F)F,,O=S(=O)(F)[N-]S(=O)(=O)F.[Li+],,,2,0.5,0.993,-4.96184513
C1COCO1,COCCOC,,O=S(=O)([N-]S(=O)(=O)C(F)(F)F)C(F)(F)F.[Li+],,O=[N+]([O-])[O-].[Li+],0,0.5,0.99,-4.605170186
COC(=O)CC(F)(F)F,O=C1OCC(F)O1,,F[P-](F)(F)(F)(F)F.[Li+],,,2,0.5,0.976,-3.729701449
O=C1OCC(F)O1,,,F[P-](F)(F)(F)(F)F.[Li+],,,2,0.5,0.982,-4.017383521
CCOC(=O)OCC,,,F[P-](F)(F)(F)(F)F.[Li+],,O=C1OCCO1,1,0.4,0.903,-2.3330443
COCCOCCOC,,,O=S(=O)(F)[N-]S(=O)(=O)F.[Li+],,O=C1OCCO1,1,0.4,0.943,-2.864704011
COCCOCCOCCOCCOC,,,O=S(=O)(F)[N-]S(=O)(=O)F.[Li+],,O=C1OCCO1,1,0.4,0.963,-3.296837366
COCCOC,,,O=S(=O)(F)[N-]S(=O)(=O)F.[Li+],,O=C1OCCO1,1,0.4,0.922,-2.551046452
COCCOCCOC,,,O=S(=O)(F)[N-]S(=O)(=O)F.[Li+],,O=C1OCCO1,1,0.4,0.958,-3.170085661
COCCOCCOCCOC,,,O=S(=O)(F)[N-]S(=O)(=O)F.[Li+],,O=C1OCCO1,1,0.4,0.964,-3.324236341
COCCOCCOCCOCCOC,,,O=S(=O)(F)[N-]S(=O)(=O)F.[Li+],,O=C1OCCO1,1,0.4,0.973,-3.611918413
COCCOCCOCCOCCOC,,,O=S(=O)(F)[N-]S(=O)(=O)F.[Li+],,,1,0.4,0.94,-2.813410717
C1COCO1,FC(F)C(F)(F)COC(F)(F)C(F)F,,O=S(=O)(F)[N-]S(=O)(=O)F.[Li+],,,1,0.5,0.988,-4.422848629
COCCOC,FC(F)C(F)(F)COC(F)(F)C(F)F,,O=S(=O)(F)[N-]S(=O)(=O)F.[Li+],,,1,0.5,0.977,-3.772261063
O=C1OCCO1,CCOC(=O)OC,COC(=O)OC,F[P-](F)(F)(F)(F)F.[Li+],,,1,0.5,0.849,-1.890475442
COC(=O)OC,,,O=S(=O)(F)[N-]S(=O)(=O)F.[Li+],,,1,0.5,0.09,-0.094310679
COC(=O)OC,FC(F)(F)COCC(F)(F)F,,O=S(=O)(F)[N-]S(=O)(=O)F.[Li+],,,1,0.5,0.995,-5.298317367
COC(=O)OC,FC(F)(F)COCC(F)(F)F,,O=S(=O)(F)[N-]S(=O)(=O)F.[Li+],,,1,0.5,0.993,-4.96184513
COCC(F)(F)C(F)(F)COC,,,O=S(=O)(F)[N-]S(=O)(=O)F.[Li+],,,-1,0.5,0.994,-5.11599581
CCOCCOCC,,,O=S(=O)(F)[N-]S(=O)(=O)F.[Li+],,,-1,0.5,0.99,-4.605170186
CCOCCOCC(F)(F)F,,,O=S(=O)(F)[N-]S(=O)(=O)F.[Li+],,,-1,0.5,0.993,-4.96184513
FC(F)(F)COCCOCC(F)(F)F,,,O=S(=O)(F)[N-]S(=O)(=O)F.[Li+],,,-1,0.5,0.993,-4.96184513
FC(F)COCCOCC(F)F,,,O=S(=O)(F)[N-]S(=O)(=O)F.[Li+],,,-1,0.5,0.995,-5.298317367
FC(F)COCCOCC(F)(F)F,,,O=S(=O)(F)[N-]S(=O)(=O)F.[Li+],,,-1,0.5,0.995,-5.298317367
COCC(F)(F)C(F)(F)COC,,,O=S(=O)(F)[N-]S(=O)(=O)F.[Li+],,,-1,0.5,0.9952,-5.339139361
COCCOC,,,O=S(=O)(F)[N-]S(=O)(=O)F.[Li+],O=S(=O)([N-]S(=O)(=O)C(F)(F)F)C(F)(F)F.[Li+],,1,0.5,0.917,-2.488914671
O=C1OCCO1,CCOC(=O)OC,,F[P-](F)(F)(F)(F)F.[Li+],,,1,0.5,0.819,-1.709258248
COC(=O)OC,,,O=S(=O)(F)[N-]S(=O)(=O)F.[Li+],,,1,0.5,0.173,-0.189950584
COCCOC,C1COCO1,,O=S(=O)([N-]S(=O)(=O)C(F)(F)F)C(F)(F)F.[Li+],,,1,0.5,0.509,-0.711311151
COCCOC,C1COCO1,,O=S(=O)([N-]S(=O)(=O)C(F)(F)F)C(F)(F)F.[Li+],,,1,0.5,0.732,-1.316768298
COCCOC,C1COCO1,,O=S(=O)([N-]S(=O)(=O)C(F)(F)F)C(F)(F)F.[Li+],,O=[N+]([O-])[O-].[Li+],1,0.5,0.958,-3.170085661
O=C1OCCO1,CCOC(=O)OC,,F[P-](F)(F)(F)(F)F.[Li+],,O=C1OCC(F)O1,1,0.5,0.967,-3.411247718
O=C1OCCO1,CCOC(=O)OCC(F)(F)F,,O=S(=O)(F)[N-]S(=O)(=O)F.[Li+],,,1,0.25,0.975,-3.688879454
O=C1OCCO1,CCOC(=O)OCC(F)(F)F,,O=S(=O)(F)[N-]S(=O)(=O)F.[Li+],,,1,0.25,0.991,-4.710530702
O=C1OCCO1,CCOC(=O)OCC,,O=S(=O)(F)[N-]S(=O)(=O)F.[Li+],,,1,0.25,0.939,-2.796881415
O=C1OCCO1,COC(=O)OC,,F[P-](F)(F)(F)(F)F.[Li+],,,1,0.6,0.957,-3.146555163
O=C1OCC(F)O1,COC(=O)OC,,F[P-](F)(F)(F)(F)F.[Li+],,,1,0.6,0.983,-4.074541935
O=C1OC(F)C(F)O1,COC(=O)OC,,F[P-](F)(F)(F)(F)F.[Li+],,,1,0.6,0.978,-3.816712826
O=C1OCC(C(F)(F)F)O1,COC(=O)OC,,F[P-](F)(F)(F)(F)F.[Li+],,,1,0.6,0.542,-0.780886095
O=C1OCC(F)O1,COC(=O)OC,,F[P-](F)(F)(F)(F)F.[Li+],,O=S1(=O)OCCO1,1,0.6,0.988,-4.422848629
O=C1OCC(F)O1,COC(=O)OC,,F[P-](F)(F)(F)(F)F.[Li+],,O=S1(=O)OCCO1,1,0.6,0.991,-4.710530702
O=C1OCCO1,CCOC(=O)OCC,,F[P-](F)(F)(F)(F)F.[Li+],,,4,1,0.3319,-0.403317416
O=C1OCC(F)O1,COCCOC,,O=S(=O)(F)[N-]S(=O)(=O)F.[Li+],,,4,1,0.8794,-2.115275995
O=C1OCC(F)O1,COCCOC,,O=S(=O)(F)[N-]S(=O)(=O)F.[Li+],,,4,1,0.9757,-3.717278929
O=C1OCC(F)O1,COCCOC,FC(F)C(F)(F)COC(F)(F)C(F)F,O=S(=O)(F)[N-]S(=O)(=O)F.[Li+],,,4,1,0.9834,-4.098352584
O=C1OCCO1,COC(=O)OC,COCCOCCOCCOCCOC,F[P-](F)(F)(F)(F)F.[Li+],,O=[N+]([O-])[O-].[Li+],1,1,0.982,-4.017383521
O=C1OCCO1,COC(=O)OC,COCCOCCOCCOCCOC,F[P-](F)(F)(F)(F)F.[Li+],,O=[N+]([O-])[O-].[Li+],1,2,0.98,-3.912023005
O=C1OCCO1,COC(=O)OC,,F[P-](F)(F)(F)(F)F.[Li+],,FC(F)(F)COB(OCC(F)(F)F)OCC(F)(F)F,1,0.5,0.91,-2.407945609
CCn1cc[n+](C)c1.O=S(=O)(F)[N-]S(=O)(=O)F,,,O=S(=O)(F)[N-]S(=O)(=O)F.[Li+],,,1,1,0.92,-2.525728644
CO[Si](C)(C)OC,,,O=S(=O)(F)[N-]S(=O)(=O)F.[Li+],O=S(=O)([N-]S(=O)(=O)C(F)(F)F)C(F)(F)F.[Li+],O=[N+]([O-])[O-].[Li+],1,2,0.97,-3.506557897
CCCCOCCCC,,,O=S(=O)(F)[N-]S(=O)(=O)F.[Li+],,,4,0.5,0.99,-4.605170186
CCOCCOCC,C1CCOC1,,F[As-](F)(F)(F)(F)F.[Li+],,,-1,5,0.978,-3.816712826
O=C1OCC(F)O1,CCOC(C)=O,,F[P-](F)(F)(F)(F)F.[Li+],,,-1,1.1,0.977,-3.772261063
O=C1OCC(F)O1,CCOC(C)=O,,F[P-](F)(F)(F)(F)F.[Li+],,,-1,1.1,0.98,-3.912023005
O=C1OCC(F)O1,CCOC(C)=O,,F[P-](F)(F)(F)(F)F.[Li+],,,-1,1.1,0.982,-4.017383521
COCCOC,FC(F)C(F)(F)COC(F)(F)C(F)F,,O=S(=O)(F)[N-]S(=O)(=O)F.[Li+],,,2,0.5,0.9994,-7.418580903
COCCOC,FC(F)C(F)(F)COC(F)(F)C(F)F,,O=S(=O)(F)[N-]S(=O)(=O)F.[Li+],F[B-](F)(F)F.[Li+],,2,0.5,0.9811,-3.968593357
COCCOC,FC(F)C(F)(F)COC(F)(F)C(F)F,,O=S(=O)(F)[N-]S(=O)(=O)F.[Li+],[Li+].[O-][Cl+3]([O-])([O-])[O-],,2,0.5,0.997,-5.80914299
COCCOC,FC(F)C(F)(F)COC(F)(F)C(F)F,,O=S(=O)(F)[N-]S(=O)(=O)F.[Li+],O=C1O[B-](F)(F)OC1=O.[Li+],,2,0.5,0.9923,-4.86653495
COCCOC,FC(F)C(F)(F)COC(F)(F)C(F)F,,O=S(=O)(F)[N-]S(=O)(=O)F.[Li+],O=S(=O)([O-])C(F)(F)F.[Li+],,2,0.5,0.9948,-5.259096653
COCCOC,FC(F)C(F)(F)COC(F)(F)C(F)F,,O=S(=O)(F)[N-]S(=O)(=O)F.[Li+],F[P-](F)(F)(F)(F)F.[Li+],,2,0.5,0.9953,-5.36019277
COCCOC,FC(F)C(F)(F)COC(F)(F)C(F)F,,O=S(=O)(F)[N-]S(=O)(=O)F.[Li+],O=S(=O)([N-]S(=O)(=O)C(F)(F)F)C(F)(F)F.[Li+],,2,0.5,0.9994,-7.418580903
COC(=O)OCC(F)(F)F,,,O=S(=O)(F)[N-]S(=O)(=O)F.[Li+],,,2,0.5,0.947,-2.937463365
COC(=O)OCC(F)(F)F,,,O=S(=O)(F)[N-]S(=O)(=O)F.[Li+],,,2,0.5,0.972,-3.575550769
C1COCCO1,,,O=S(=O)(F)[N-]S(=O)(=O)F.[Li+],,,2,0.5,0.949,-2.975929646
CCO[Si](OCC)(OCC)OCC,,,O=S(=O)(F)[N-]S(=O)(=O)F.[Li+],,,2,0.5,0.99074,-4.68205123
CCO[Si](OC)(OCC)OCC,,,O=S(=O)(F)[N-]S(=O)(=O)F.[Li+],,,2,0.5,0.99255,-4.899541247
CCO[Si](C)(C)OCC,,,O=S(=O)(F)[N-]S(=O)(=O)F.[Li+],,,2,0.5,0.99373,-5.071978924
CO[Si](C)(C)OC,,,O=S(=O)(F)[N-]S(=O)(=O)F.[Li+],,,2,0.5,0.99759,-6.028128531
O=S1(=O)CCCC1,,,O=S(=O)(F)[N-]S(=O)(=O)F.[Li+],,,2,0.5,0.982,-4.017383521
O=S1(=O)CCCC1,FC(F)C(F)(F)COC(F)(F)C(F)F,,O=S(=O)(F)[N-]S(=O)(=O)F.[Li+],,,2,0.5,0.988,-4.422848629
COC1OCC(C(F)(F)F)O1,,,O=S(=O)(F)[N-]S(=O)(=O)F.[Li+],,,2,1,0.987,-4.342805922
COC1(OC)OCC(C(F)(F)F)O1,,,O=S(=O)(F)[N-]S(=O)(=O)F.[Li+],,,2,0.5,0.992,-4.828313737

File: datasets/raw/cond_ood_final_comp.csv
solv_comb_sm,salt_sm,true_conductivity_log,class,group
C(COCCOCCOCC(F)(F)F)(F)(F)F,[Li+].[N-](S(=O)(=O)F)S(=O)(=O)F,0.33339,Ether,in-house
C(COCCOCCOCC(F)(F)F)(F)(F)F,[Li+].[N-](S(=O)(=O)F)S(=O)(=O)F,0.29729,Ether,in-house
C(COCCOCCOCC(F)(F)F)(F)(F)F,[Li+].[N-](S(=O)(=O)F)S(=O)(=O)F,0.25401,Ether,in-house
C(COCCOCCOCC(F)(F)F)(F)(F)F,[Li+].[N-](S(=O)(=O)F)S(=O)(=O)F,0.20222,Ether,in-house
C(COCCOCCOCC(F)(F)F)(F)(F)F,[Li+].[N-](S(=O)(=O)F)S(=O)(=O)F,0.13799,Ether,in-house
C(COCCOCCOCC(F)(F)F)(F)(F)F,[Li+].[N-](S(=O)(=O)F)S(=O)(=O)F,0.06073,Ether,in-house
C(COCCOCCOCC(F)(F)F)(F)(F)F,[Li+].[N-](S(=O)(=O)F)S(=O)(=O)F,-0.02214,Ether,in-house
C(COCCOCCOCC(F)(F)F)OCC(F)(F)F,[Li+].[N-](S(=O)(=O)F)S(=O)(=O)F,0.41799,Ether,in-house
C(COCCOCCOCC(F)(F)F)OCC(F)(F)F,[Li+].[N-](S(=O)(=O)F)S(=O)(=O)F,0.37805,Ether,in-house
C(COCCOCCOCC(F)(F)F)OCC(F)(F)F,[Li+].[N-](S(=O)(=O)F)S(=O)(=O)F,0.32784,Ether,in-house
C(COCCOCCOCC(F)(F)F)OCC(F)(F)F,[Li+].[N-](S(=O)(=O)F)S(=O)(=O)F,0.26965,Ether,in-house
C(COCCOCCOCC(F)(F)F)OCC(F)(F)F,[Li+].[N-](S(=O)(=O)F)S(=O)(=O)F,0.19604,Ether,in-house
C(COCCOCCOCC(F)(F)F)OCC(F)(F)F,[Li+].[N-](S(=O)(=O)F)S(=O)(=O)F,0.10389,Ether,in-house
C(COCCOCCOCC(F)(F)F)OCC(F)(F)F,[Li+].[N-](S(=O)(=O)F)S(=O)(=O)F,-0.0105,Ether,in-house
C(COCCOCCOCCOCC(F)(F)F)OCC(F)(F)F,[Li+].[N-](S(=O)(=O)F)S(=O)(=O)F,0.44653,Ether,in-house
C(COCCOCCOCCOCC(F)(F)F)OCC(F)(F)F,[Li+].[N-](S(=O)(=O)F)S(=O)(=O)F,0.39938,Ether,in-house
C(COCCOCCOCCOCC(F)(F)F)OCC(F)(F)F,[Li+].[N-](S(=O)(=O)F)S(=O)(=O)F,0.34096,Ether,in-house
C(COCCOCCOCCOCC(F)(F)F)OCC(F)(F)F,[Li+].[N-](S(=O)(=O)F)S(=O)(=O)F,0.26686,Ether,in-house
C(COCCOCCOCCOCC(F)(F)F)OCC(F)(F)F,[Li+].[N-](S(=O)(=O)F)S(=O)(=O)F,0.17233,Ether,in-house
C(COCCOCCOCCOCC(F)(F)F)OCC(F)(F)F,[Li+].[N-](S(=O)(=O)F)S(=O)(=O)F,0.05571,Ether,in-house
C(COCCOCCOCCOCC(F)(F)F)OCC(F)(F)F,[Li+].[N-](S(=O)(=O)F)S(=O)(=O)F,-0.09094,Ether,in-house
C(OCCOCC(C(F)(F)F)(F)F)COCC(C(F)(F)F)(F)F,[Li+].[N-](S(=O)(=O)F)S(=O)(=O)F,-0.17036,Ether,in-house
C(OCCOCC(C(F)(F)F)(F)F)COCC(C(F)(F)F)(F)F,[Li+].[N-](S(=O)(=O)F)S(=O)(=O)F,-0.22527,Ether,in-house
C(OCCOCC(C(F)(F)F)(F)F)COCC(C(F)(F)F)(F)F,[Li+].[N-](S(=O)(=O)F)S(=O)(=O)F,-0.28372,Ether,in-house
C(OCCOCC(C(F)(F)F)(F)F)COCC(C(F)(F)F)(F)F,[Li+].[N-](S(=O)(=O)F)S(=O)(=O)F,-0.35853,Ether,in-house
C(OCCOCC(C(F)(F)F)(F)F)COCC(C(F)(F)F)(F)F,[Li+].[N-](S(=O)(=O)F)S(=O)(=O)F,-0.45127,Ether,in-house
C(OCCOCC(C(F)(F)F)(F)F)COCC(C(F)(F)F)(F)F,[Li+].[N-](S(=O)(=O)F)S(=O)(=O)F,-0.56456,Ether,in-house
C(OCCOCC(C(F)(F)F)(F)F)COCC(C(F)(F)F)(F)F,[Li+].[N-](S(=O)(=O)F)S(=O)(=O)F,-0.70162,Ether,in-house
C(OCCOCCOCC(C(F)(F)F)(F)F)COCC(C(F)(F)F)(F)F,[Li+].[N-](S(=O)(=O)F)S(=O)(=O)F,0.15433,Ether,in-house
C(OCCOCCOCC(C(F)(F)F)(F)F)COCC(C(F)(F)F)(F)F,[Li+].[N-](S(=O)(=O)F)S(=O)(=O)F,0.10396,Ether,in-house
C(OCCOCCOCC(C(F)(F)F)(F)F)COCC(C(F)(F)F)(F)F,[Li+].[N-](S(=O)(=O)F)S(=O)(=O)F,0.0377,Ether,in-house
C(OCCOCCOCC(C(F)(F)F)(F)F)COCC(C(F)(F)F)(F)F,[Li+].[N-](S(=O)(=O)F)S(=O)(=O)F,-0.04326,Ether,in-house
C(OCCOCCOCC(C(F)(F)F)(F)F)COCC(C(F)(F)F)(F)F,[Li+].[N-](S(=O)(=O)F)S(=O)(=O)F,-0.14624,Ether,in-house
C(OCCOCCOCC(C(F)(F)F)(F)F)COCC(C(F)(F)F)(F)F,[Li+].[N-](S(=O)(=O)F)S(=O)(=O)F,-0.27577,Ether,in-house
C(OCCOCCOCC(C(F)(F)F)(F)F)COCC(C(F)(F)F)(F)F,[Li+].[N-](S(=O)(=O)F)S(=O)(=O)F,-0.43495,Ether,in-house
C(OCCOCCOCC(C(F)(F)F)(F)F)COCCOCC(C(F)(F)F)(F)F,[Li+].[N-](S(=O)(=O)F)S(=O)(=O)F,0.26695,Ether,in-house
C(OCCOCCOCC(C(F)(F)F)(F)F)COCCOCC(C(F)(F)F)(F)F,[Li+].[N-](S(=O)(=O)F)S(=O)(=O)F,0.20341,Ether,in-house
C(OCCOCCOCC(C(F)(F)F)(F)F)COCCOCC(C(F)(F)F)(F)F,[Li+].[N-](S(=O)(=O)F)S(=O)(=O)F,0.12285,Ether,in-house
C(OCCOCCOCC(C(F)(F)F)(F)F)COCCOCC(C(F)(F)F)(F)F,[Li+].[N-](S(=O)(=O)F)S(=O)(=O)F,0.02172,Ether,in-house
C(OCCOCCOCC(C(F)(F)F)(F)F)COCCOCC(C(F)(F)F)(F)F,[Li+].[N-](S(=O)(=O)F)S(=O)(=O)F,-0.10106,Ether,in-house
C(OCCOCCOCC(C(F)(F)F)(F)F)COCCOCC(C(F)(F)F)(F)F,[Li+].[N-](S(=O)(=O)F)S(=O)(=O)F,-0.2526,Ether,in-house
C(OCCOCCOCC(C(F)(F)F)(F)F)COCCOCC(C(F)(F)F)(F)F,[Li+].[N-](S(=O)(=O)F)S(=O)(=O)F,-0.4388,Ether,in-house
C(OCCOCCOCCOCC(C(F)(F)F)(F)F)COCCOCC(C(F)(F)F)(F)F,[Li+].[N-](S(=O)(=O)F)S(=O)(=O)F,0.31464,Ether,in-house
C(OCCOCCOCCOCC(C(F)(F)F)(F)F)COCCOCC(C(F)(F)F)(F)F,[Li+].[N-](S(=O)(=O)F)S(=O)(=O)F,0.25085,Ether,in-house
C(OCCOCCOCCOCC(C(F)(F)F)(F)F)COCCOCC(C(F)(F)F)(F)F,[Li+].[N-](S(=O)(=O)F)S(=O)(=O)F,0.16899,Ether,in-house
C(OCCOCCOCCOCC(C(F)(F)F)(F)F)COCCOCC(C(F)(F)F)(F)F,[Li+].[N-](S(=O)(=O)F)S(=O)(=O)F,0.06514,Ether,in-house
C(OCCOCCOCCOCC(C(F)(F)F)(F)F)COCCOCC(C(F)(F)F)(F)F,[Li+].[N-](S(=O)(=O)F)S(=O)(=O)F,-0.06215,Ether,in-house
C(OCCOCCOCCOCC(C(F)(F)F)(F)F)COCCOCC(C(F)(F)F)(F)F,[Li+].[N-](S(=O)(=O)F)S(=O)(=O)F,-0.22451,Ether,in-house
C(OCCOCCOCCOCC(C(F)(F)F)(F)F)COCCOCC(C(F)(F)F)(F)F,[Li+].[N-](S(=O)(=O)F)S(=O)(=O)F,-0.41352,Ether,in-house
C(OCCOCCOCCOCC(F)(F)F)COCCOCC(F)(F)F,[Li+].[N-](S(=O)(=O)F)S(=O)(=O)F,0.37173,Ether,in-house
C(OCCOCCOCCOCC(F)(F)F)COCCOCC(F)(F)F,[Li+].[N-](S(=O)(=O)F)S(=O)(=O)F,0.31398,Ether,in-house
C(OCCOCCOCCOCC(F)(F)F)COCCOCC(F)(F)F,[Li+].[N-](S(=O)(=O)F)S(=O)(=O)F,0.25229,Ether,in-house
C(OCCOCCOCCOCC(F)(F)F)COCCOCC(F)(F)F,[Li+].[N-](S(=O)(=O)F)S(=O)(=O)F,0.17862,Ether,in-house
C(OCCOCCOCCOCC(F)(F)F)COCCOCC(F)(F)F,[Li+].[N-](S(=O)(=O)F)S(=O)(=O)F,0.09584,Ether,in-house
C(OCCOCCOCCOCC(F)(F)F)COCCOCC(F)(F)F,[Li+].[N-](S(=O)(=O)F)S(=O)(=O)F,-0.01939,Ether,in-house
C(OCCOCCOCCOCC(F)(F)F)COCCOCC(F)(F)F,[Li+].[N-](S(=O)(=O)F)S(=O)(=O)F,-0.16536,Ether,in-house
C(OCCOCCOC)COCCOC,[Li+].[N-](S(=O)(=O)F)S(=O)(=O)F,0.73291,Ether,in-house
C(OCCOCCOC)COCCOC,[Li+].[N-](S(=O)(=O)F)S(=O)(=O)F,0.69135,Ether,in-house
C(OCCOCCOC)COCCOC,[Li+].[N-](S(=O)(=O)F)S(=O)(=O)F,0.64828,Ether,in-house
C(OCCOCCOC)COCCOC,[Li+].[N-](S(=O)(=O)F)S(=O)(=O)F,0.59261,Ether,in-house
C(OCCOCCOC)COCCOC,[Li+].[N-](S(=O)(=O)F)S(=O)(=O)F,0.5272,Ether,in-house
C(OCCOCCOC)COCCOC,[Li+].[N-](S(=O)(=O)F)S(=O)(=O)F,0.44836,Ether,in-house
C(OCCOCCOC)COCCOC,[Li+].[N-](S(=O)(=O)F)S(=O)(=O)F,0.35016,Ether,in-house
C(COCCOCCOCC(F)(F)F)(F)(F)F,[Li+].[N-](S(=O)(=O)F)S(=O)(=O)F,0.15101,Ether,in-house
C(COCCOCCOCC(F)(F)F)(F)(F)F,[Li+].[N-](S(=O)(=O)F)S(=O)(=O)F,0.12744,Ether,in-house
C(COCCOCCOCC(F)(F)F)(F)(F)F,[Li+].[N-](S(=O)(=O)F)S(=O)(=O)F,0.09466,Ether,in-house
C(COCCOCCOCC(F)(F)F)(F)(F)F,[Li+].[N-](S(=O)(=O)F)S(=O)(=O)F,0.05524,Ether,in-house
C(COCCOCCOCC(F)(F)F)(F)(F)F,[Li+].[N-](S(=O)(=O)F)S(=O)(=O)F,0.00709,Ether,in-house
C(COCCOCCOCC(F)(F)F)(F)(F)F,[Li+].[N-](S(=O)(=O)F)S(=O)(=O)F,-0.0555,Ether,in-house
C(COCCOCCOCC(F)(F)F)(F)(F)F,[Li+].[N-](S(=O)(=O)F)S(=O)(=O)F,-0.12921,Ether,in-house
C(COCCOCCOCC(F)(F)F)(F)(F)F,[Li+].[N-](S(=O)(=O)F)S(=O)(=O)F,-0.43273,Ether,in-house
C(COCCOCCOCC(F)(F)F)(F)(F)F,[Li+].[N-](S(=O)(=O)F)S(=O)(=O)F,-0.43546,Ether,in-house
C(COCCOCCOCC(F)(F)F)(F)(F)F,[Li+].[N-](S(=O)(=O)F)S(=O)(=O)F,-0.44353,Ether,in-house
C(COCCOCCOCC(F)(F)F)(F)(F)F,[Li+].[N-](S(=O)(=O)F)S(=O)(=O)F,-0.45948,Ether,in-house
C(COCCOCCOCC(F)(F)F)(F)(F)F,[Li+].[N-](S(=O)(=O)F)S(=O)(=O)F,-0.48385,Ether,in-house
C(COCCOCCOCC(F)(F)F)(F)(F)F,[Li+].[N-](S(=O)(=O)F)S(=O)(=O)F,-0.51905,Ether,in-house
C(COCCOCCOCC(F)(F)F)(F)(F)F,[Li+].[N-](S(=O)(=O)F)S(=O)(=O)F,-0.56576,Ether,in-house
C(COCCOCCOCCOCC(F)(F)F)OCC(F)(F)F,[Li+].[N-](S(=O)(=O)F)S(=O)(=O)F,0.19313,Ether,in-house
C(COCCOCCOCCOCC(F)(F)F)OCC(F)(F)F,[Li+].[N-](S(=O)(=O)F)S(=O)(=O)F,0.15372,Ether,in-house
C(COCCOCCOCCOCC(F)(F)F)OCC(F)(F)F,[Li+].[N-](S(=O)(=O)F)S(=O)(=O)F,0.11525,Ether,in-house
C(COCCOCCOCCOCC(F)(F)F)OCC(F)(F)F,[Li+].[N-](S(=O)(=O)F)S(=O)(=O)F,0.06049,Ether,in-house
C(COCCOCCOCCOCC(F)(F)F)OCC(F)(F)F,[Li+].[N-](S(=O)(=O)F)S(=O)(=O)F,-0.00233,Ether,in-house
C(COCCOCCOCCOCC(F)(F)F)OCC(F)(F)F,[Li+].[N-](S(=O)(=O)F)S(=O)(=O)F,-0.08465,Ether,in-house
C(COCCOCCOCCOCC(F)(F)F)OCC(F)(F)F,[Li+].[N-](S(=O)(=O)F)S(=O)(=O)F,-0.19493,Ether,in-house
C(COCCOCCOCCOCC(F)(F)F)OCC(F)(F)F,[Li+].[N-](S(=O)(=O)F)S(=O)(=O)F,-0.19611,Ether,in-house
C(COCCOCCOCCOCC(F)(F)F)OCC(F)(F)F,[Li+].[N-](S(=O)(=O)F)S(=O)(=O)F,-0.21674,Ether,in-house
C(COCCOCCOCCOCC(F)(F)F)OCC(F)(F)F,[Li+].[N-](S(=O)(=O)F)S(=O)(=O)F,-0.2588,Ether,in-house
C(COCCOCCOCCOCC(F)(F)F)OCC(F)(F)F,[Li+].[N-](S(=O)(=O)F)S(=O)(=O)F,-0.30822,Ether,in-house
C(COCCOCCOCCOCC(F)(F)F)OCC(F)(F)F,[Li+].[N-](S(=O)(=O)F)S(=O)(=O)F,-0.36683,Ether,in-house
C(COCCOCCOCCOCC(F)(F)F)OCC(F)(F)F,[Li+].[N-](S(=O)(=O)F)S(=O)(=O)F,-0.45244,Ether,in-house
C(COCCOCCOCCOCC(F)(F)F)OCC(F)(F)F,[Li+].[N-](S(=O)(=O)F)S(=O)(=O)F,-0.56197,Ether,in-house
C(COCCOC)(COCCOC)(COCCOC)COCCOC,[Li+].[N-](S(=O)(=O)F)S(=O)(=O)F,0.30298,Ether,in-house
C(COCCOC)(COCCOC)(COCCOC)COCCOC,[Li+].[N-](S(=O)(=O)F)S(=O)(=O)F,0.25849,Ether,in-house
C(COCCOC)(COCCOC)(COCCOC)COCCOC,[Li+].[N-](S(=O)(=O)F)S(=O)(=O)F,0.20213,Ether,in-house
C(COCCOC)(COCCOC)(COCCOC)COCCOC,[Li+].[N-](S(=O)(=O)F)S(=O)(=O)F,0.13458,Ether,in-house
C(COCCOC)(COCCOC)(COCCOC)COCCOC,[Li+].[N-](S(=O)(=O)F)S(=O)(=O)F,0.05228,Ether,in-house
C(COCCOC)(COCCOC)(COCCOC)COCCOC,[Li+].[N-](S(=O)(=O)F)S(=O)(=O)F,-0.04842,Ether,in-house
C(COCCOC)(COCCOC)(COCCOC)COCCOC,[Li+].[N-](S(=O)(=O)F)S(=O)(=O)F,-0.17868,Ether,in-house
C(COCCOC)(COCCOC)(COCCOC)COCCOC,[Li+].[N-](S(=O)(=O)F)S(=O)(=O)F,-0.34097,Ether,in-house
C(COCCOC)(COCCOC)(COCCOC)COCCOC,[Li+].[N-](S(=O)(=O)F)S(=O)(=O)F,-0.55066,Ether,in-house
C(COCCOCCOC)(COCCOCCOC)(COCCOCCOC)COCCOCCOC,[Li+].[N-](S(=O)(=O)F)S(=O)(=O)F,0.36995,Ether,in-house
C(COCCOCCOC)(COCCOCCOC)(COCCOCCOC)COCCOCCOC,[Li+].[N-](S(=O)(=O)F)S(=O)(=O)F,0.30261,Ether,in-house
C(COCCOCCOC)(COCCOCCOC)(COCCOCCOC)COCCOCCOC,[Li+].[N-](S(=O)(=O)F)S(=O)(=O)F,0.22043,Ether,in-house
C(COCCOCCOC)(COCCOCCOC)(COCCOCCOC)COCCOCCOC,[Li+].[N-](S(=O)(=O)F)S(=O)(=O)F,0.1209,Ether,in-house
C(COCCOCCOC)(COCCOCCOC)(COCCOCCOC)COCCOCCOC,[Li+].[N-](S(=O)(=O)F)S(=O)(=O)F,-0.00074,Ether,in-house
C(COCCOCCOC)(COCCOCCOC)(COCCOCCOC)COCCOCCOC,[Li+].[N-](S(=O)(=O)F)S(=O)(=O)F,-0.14956,Ether,in-house
C(COCCOCCOC)(COCCOCCOC)(COCCOCCOC)COCCOCCOC,[Li+].[N-](S(=O)(=O)F)S(=O)(=O)F,-0.32766,Ether,in-house
C(COCCOCCOC)(COCCOCCOC)(COCCOCCOC)COCCOCCOC,[Li+].[N-](S(=O)(=O)F)S(=O)(=O)F,-0.54726,Ether,in-house
C(COCCOCCOC)(COCCOCCOC)(COCCOCCOC)COCCOCCOC,[Li+].[N-](S(=O)(=O)F)S(=O)(=O)F,-0.81692,Ether,in-house
B(OCCOC)(OCCOC)OCCOC,[Li+].[N-](S(=O)(=O)F)S(=O)(=O)F,0.2323,Ether,in-house
B(OCCOC)(OCCOC)OCCOC,[Li+].[N-](S(=O)(=O)F)S(=O)(=O)F,0.19762,Ether,in-house
B(OCCOC)(OCCOC)OCCOC,[Li+].[N-](S(=O)(=O)F)S(=O)(=O)F,0.15072,Ether,in-house
B(OCCOC)(OCCOC)OCCOC,[Li+].[N-](S(=O)(=O)F)S(=O)(=O)F,0.09684,Ether,in-house
B(OCCOC)(OCCOC)OCCOC,[Li+].[N-](S(=O)(=O)F)S(=O)(=O)F,0.03844,Ether,in-house
B(OCCOC)(OCCOC)OCCOC,[Li+].[N-](S(=O)(=O)F)S(=O)(=O)F,-0.03174,Ether,in-house
B(OCCOC)(OCCOC)OCCOC,[Li+].[N-](S(=O)(=O)F)S(=O)(=O)F,-0.12235,Ether,in-house
B(OCCOC)(OCCOC)OCCOC,[Li+].[N-](S(=O)(=O)F)S(=O)(=O)F,-0.24423,Ether,in-house
B(OCCOC)(OCCOC)OCCOC,[Li+].[N-](S(=O)(=O)F)S(=O)(=O)F,-0.40104,Ether,in-house
B(OCCOCC(F)(F)F)(OCCOCC(F)(F)F)OCCOCC(F)(F)F,[Li+].[N-](S(=O)(=O)F)S(=O)(=O)F,-0.35682,Ether,in-house
B(OCCOCC(F)(F)F)(OCCOCC(F)(F)F)OCCOCC(F)(F)F,[Li+].[N-](S(=O)(=O)F)S(=O)(=O)F,-0.42954,Ether,in-house
B(OCCOCC(F)(F)F)(OCCOCC(F)(F)F)OCCOCC(F)(F)F,[Li+].[N-](S(=O)(=O)F)S(=O)(=O)F,-0.52571,Ether,in-house
B(OCCOCC(F)(F)F)(OCCOCC(F)(F)F)OCCOCC(F)(F)F,[Li+].[N-](S(=O)(=O)F)S(=O)(=O)F,-0.63871,Ether,in-house
B(OCCOCC(F)(F)F)(OCCOCC(F)(F)F)OCCOCC(F)(F)F,[Li+].[N-](S(=O)(=O)F)S(=O)(=O)F,-0.77209,Ether,in-house
B(OCCOCC(F)(F)F)(OCCOCC(F)(F)F)OCCOCC(F)(F)F,[Li+].[N-](S(=O)(=O)F)S(=O)(=O)F,-0.9294,Ether,in-house
B(OCCOCC(F)(F)F)(OCCOCC(F)(F)F)OCCOCC(F)(F)F,[Li+].[N-](S(=O)(=O)F)S(=O)(=O)F,-1.11555,Ether,in-house
B(OCCOCC(F)(F)F)(OCCOCC(F)(F)F)OCCOCC(F)(F)F,[Li+].[N-](S(=O)(=O)F)S(=O)(=O)F,-1.33762,Ether,in-house
B(OCCOCC(F)(F)F)(OCCOCC(F)(F)F)OCCOCC(F)(F)F,[Li+].[N-](S(=O)(=O)F)S(=O)(=O)F,-1.60501,Ether,in-house
B(OCCF)(OCCF)OCCF,[Li+].[N-](S(=O)(=O)F)S(=O)(=O)F,0.10774,Others,in-house
B(OCCF)(OCCF)OCCF,[Li+].[N-](S(=O)(=O)F)S(=O)(=O)F,0.0748,Others,in-house
B(OCCF)(OCCF)OCCF,[Li+].[N-](S(=O)(=O)F)S(=O)(=O)F,0.0265,Others,in-house
B(OCCF)(OCCF)OCCF,[Li+].[N-](S(=O)(=O)F)S(=O)(=O)F,-0.02962,Others,in-house
B(OCCF)(OCCF)OCCF,[Li+].[N-](S(=O)(=O)F)S(=O)(=O)F,-0.09796,Others,in-house
B(OCCF)(OCCF)OCCF,[Li+].[N-](S(=O)(=O)F)S(=O)(=O)F,-0.18677,Others,in-house
B(OCCF)(OCCF)OCCF,[Li+].[N-](S(=O)(=O)F)S(=O)(=O)F,-0.2987,Others,in-house
B(OCCF)(OCCF)OCCF,[Li+].[N-](S(=O)(=O)F)S(=O)(=O)F,-0.43392,Others,in-house
B(OCCF)(OCCF)OCCF,[Li+].[N-](S(=O)(=O)F)S(=O)(=O)F,-0.60323,Others,in-house
C(COCCOC)(C(F)(F)F)(F)F,[Li+].[N-](S(=O)(=O)F)S(=O)(=O)F,0.28312,Ether,in-house
C(COCCOC)(C(F)(F)F)(F)F,[Li+].[N-](S(=O)(=O)F)S(=O)(=O)F,0.25897,Ether,in-house
C(COCCOC)(C(F)(F)F)(F)F,[Li+].[N-](S(=O)(=O)F)S(=O)(=O)F,0.22854,Ether,in-house
C(COCCOC)(C(F)(F)F)(F)F,[Li+].[N-](S(=O)(=O)F)S(=O)(=O)F,0.18997,Ether,in-house
C(COCCOC)(C(F)(F)F)(F)F,[Li+].[N-](S(=O)(=O)F)S(=O)(=O)F,0.14302,Ether,in-house
C(COCCOC)(C(F)(F)F)(F)F,[Li+].[N-](S(=O)(=O)F)S(=O)(=O)F,0.0832,Ether,in-house
C(COCCOC)(C(F)(F)F)(F)F,[Li+].[N-](S(=O)(=O)F)S(=O)(=O)F,0.01275,Ether,in-house
C(COCCOC)(C(F)(F)F)(F)F,[Li+].[N-](S(=O)(=O)F)S(=O)(=O)F,-0.07306,Ether,in-house
C(COCCOC)(C(F)(F)F)(F)F,[Li+].[N-](S(=O)(=O)F)S(=O)(=O)F,-0.18417,Ether,in-house
C(COCCOC)(C(F)(F)C(F)(F)F)(F)F,[Li+].[N-](S(=O)(=O)F)S(=O)(=O)F,0.17017,Ether,in-house
C(COCCOC)(C(F)(F)C(F)(F)F)(F)F,[Li+].[N-](S(=O)(=O)F)S(=O)(=O)F,0.13653,Ether,in-house
C(COCCOC)(C(F)(F)C(F)(F)F)(F)F,[Li+].[N-](S(=O)(=O)F)S(=O)(=O)F,0.0949,Ether,in-house
C(COCCOC)(C(F)(F)C(F)(F)F)(F)F,[Li+].[N-](S(=O)(=O)F)S(=O)(=O)F,0.04405,Ether,in-house
C(COCCOC)(C(F)(F)C(F)(F)F)(F)F,[Li+].[N-](S(=O)(=O)F)S(=O)(=O)F,-0.01586,Ether,in-house
C(COCCOC)(C(F)(F)C(F)(F)F)(F)F,[Li+].[N-](S(=O)(=O)F)S(=O)(=O)F,-0.08905,Ether,in-house
C(COCCOC)(C(F)(F)C(F)(F)F)(F)F,[Li+].[N-](S(=O)(=O)F)S(=O)(=O)F,-0.182,Ether,in-house
C(COCCOC)(C(F)(F)C(F)(F)F)(F)F,[Li+].[N-](S(=O)(=O)F)S(=O)(=O)F,-0.29413,Ether,in-house
C(COCCOC)(C(F)(F)C(F)(F)F)(F)F,[Li+].[N-](S(=O)(=O)F)S(=O)(=O)F,-0.43345,Ether,in-house
C1(OCC(O1)C([F])([F])[F])OCC,[Li+].[N-](S(=O)(=O)F)S(=O)(=O)F,-0.15490196,Ether,in-house
CCOC(OCC)OCC,[Li+].[N-](S(=O)(=O)F)S(=O)(=O)F,0.740362689,Ether,literature
C1C(OCO1)C(F)(F)F,[Li+].[N-](S(=O)(=O)F)S(=O)(=O)F,0.568201724,Ether,literature
C(CF)OCCF,[Li+].[N-](S(=O)(=O)F)S(=O)(=O)F,0.86923172,Ether,literature
C(CF)OCC(F)F,[Li+].[N-](S(=O)(=O)F)S(=O)(=O)F,0.447158031,Ether,literature
C(CF)OCC(F)(F)F,[Li+].[N-](S(=O)(=O)F)S(=O)(=O)F,0.079181246,Ether,literature
CC(COC)OC,[Li+].[N-](S(=O)(=O)F)S(=O)(=O)F,1.146128036,Ether,literature
COCC(C(F)(F)F)OC,[Li+].[N-](S(=O)(=O)F)S(=O)(=O)F,0.86923172,Ether,literature
CS(=O)(=O)OCC(F)(F)F,[Li+].[N-](S(=O)(=O)F)S(=O)(=O)F,0.575187845,Others,literature
CCOS(=O)(=O)C,[Li+].[N-](S(=O)(=O)F)S(=O)(=O)F,1.01494035,Others,literature
CS(=O)(=O)OCC(F)(F)F,[Li+].[N-](S(=O)(=O)F)S(=O)(=O)F,0.537819095,Others,literature
CS(=O)(=O)OCC(F)(F)F,[Li+].[N-](S(=O)(=O)F)S(=O)(=O)F,0.536558442,Others,literature
CS(=O)(=O)OCC(F)(F)F,[Li+].[N-](S(=O)(=O)F)S(=O)(=O)F,0.503790683,Others,literature
CS(=O)(=O)OCC(F)(F)F,[Li+].[N-](S(=O)(=O)F)S(=O)(=O)F,0.474216264,Others,literature
CO[Si](C)(CCC(F)(F)F)OC,[Li+].[N-](S(=O)(=O)F)S(=O)(=O)F,-0.585026652,Others,literature
CO[Si](C)(CCC(F)(F)F)OC,[Li+].[N-](S(=O)(=O)F)S(=O)(=O)F,-0.356547323,Others,literature
CCCOCCC,[Li+].[N-](S(=O)(=O)F)S(=O)(=O)F,-0.22184875,Ether,literature

File: datasets/raw/ood_ce.csv
solvent_1_smiles,solvent_2_smiles,solvent_3_smiles,salt_1_smiles,salt_2_smiles,additive_smiles,solv_1_ratio,solv_2_ratio,solv_3_ratio,salt_1_conc,salt_2_conc,protocol,current_density,CE,log(1-CE)
FC(F)(F)COCCOCCOCC(F)(F)F,,,O=S(=O)(F)[N-]S(=O)(=O)F.[Li+],,,1,0,0,1.0,0,2,0.5,0.9914114310006826,-2.066079190938418
FCCOCCOCCOCCF,,,O=S(=O)(F)[N-]S(=O)(=O)F.[Li+],,,1,0,0,1.0,0,2,0.5,0.8747475639869113,-0.9022138188598844
CCOC(OCC)OCC,,,O=S(=O)(F)[N-]S(=O)(=O)F.[Li+],,,1,0,0,1.0,0,2,0.5,0.984960736995177,-1.8227734457112
COCCOCC(C)C,,,O=S(=O)(F)[N-]S(=O)(=O)F.[Li+],,,1,0,0,1.0,0,2,0.5,0.9742936689998504,-1.5899599046911173
COCCOC(C)(C)C,,,O=S(=O)(F)[N-]S(=O)(=O)F.[Li+],,,1,0,0,1.0,0,2,0.5,0.9822806039970778,-1.751551085895278
CCCCOCCOC,,,O=S(=O)(F)[N-]S(=O)(=O)F.[Li+],,,1,0,0,1.0,0,2,0.5,0.9830000000012593,-1.7695510786538982
COCCOC(C)C,,,O=S(=O)(F)[N-]S(=O)(=O)F.[Li+],,,1,0,0,1.0,0,2,0.5,0.9850000000018011,-1.8239087409964656
CCOCCOC(C)C,,,O=S(=O)(F)[N-]S(=O)(=O)F.[Li+],,,1,0,0,1.0,0,2,0.5,0.9889999999979786,-1.9586073147619665
CCC[Si](OC)(OC)OC,,,O=S(=O)(F)[N-]S(=O)(=O)F.[Li+],,,1,0,0,1.0,0,2,0.5,0.979999999991437,-1.6989700041500773
CCCCCC[Si](OC)(OC)OC,,,O=S(=O)(F)[N-]S(=O)(=O)F.[Li+],,,1,0,0,1.0,0,2,0.5,0.8570000000397211,-0.8446639626555723
COCCOCCO[Si](C)(C)C,,,O=S(=O)(F)[N-]S(=O)(=O)F.[Li+],,,1,0,0,1.0,0,2,0.5,0.964000000017063,-1.4436974994385567
CCOC1OCC(C(F)(F)F)O1,,,O=S(=O)(F)[N-]S(=O)(=O)F.[Li+],,,1,0,0,1.0,0,1,0.5,0.978,-1.6575773191777932
CCOC1OCC(C(F)(F)F)O1,,,O=S(=O)(F)[N-]S(=O)(=O)F.[Li+],,,1,0,0,1.0,0,1,1.0,0.9789999999999999,-1.677780705266079
CCOC1OCC(C(F)(F)F)O1,,,O=S(=O)(F)[N-]S(=O)(=O)F.[Li+],,,1,0,0,1.0,0,1,1.0,0.987,-1.886056647693163
FC(F)(F)C1COCO1,,,O=S(=O)(F)[N-]S(=O)(=O)F.[Li+],,,1,0,0,2.0,0,1,1.0,0.9850000000000001,-1.82390874094432
CC1COCO1,,,O=S(=O)([N-]S(=O)(=O)C(F)(F)F)C(F)(F)F.[Li+],,,1,0,0,2.0,0,1,1.0,0.9010000000000002,-1.0043648054024514
FCCOCCF,,,O=S(=O)(F)[N-]S(=O)(=O)F.[Li+],,,1,0,0,1.0,0,2,0.5,0.997,-2.5228787452803387
COCC(C)OC,,,O=S(=O)(F)[N-]S(=O)(=O)F.[Li+],,,1,0,0,2.0,0,2,0.5,0.99,-1.9999999999999991
COCC(OC)C(F)(F)F,,,O=S(=O)(F)[N-]S(=O)(=O)F.[Li+],,,1,0,0,2.0,0,2,0.5,0.996,-2.397940008672039
CS(=O)(=O)OCC(F)(F)F,,,O=S(=O)(F)[N-]S(=O)(=O)F.[Li+],,,1,0,0,2.0,0,2,0.5,0.9914,-2.06550154875643
CCOS(C)(=O)=O,,,O=S(=O)(F)[N-]S(=O)(=O)F.[Li+],,,1,0,0,2.0,0,2,0.5,0.9296,-1.1524273408578878
CO[Si](C)(CCC(F)(F)F)OC,,,O=S(=O)(F)[N-]S(=O)(=O)F.[Li+],,,1,0,0,1.0,0,1,1.0,0.9840000000000001,-1.795880017344077
CO[Si](C)(CCC(F)(F)F)OC,,,O=S(=O)(F)[N-]S(=O)(=O)F.[Li+],,,1,0,0,3.0,0,1,1.0,0.991,-2.045757490560676
CC1CCC(C)O1,,,O=S(=O)(F)[N-]S(=O)(=O)F.[Li+],,,1,0,0,1.0,0,1,1.0,0.9840000000000001,-1.795880017344077
CCCOCCC,,,O=S(=O)(F)[N-]S(=O)(=O)F.[Li+],,,1,0,0,1.8,0,2,0.5,0.9942,-2.2365720064370613

File: datasets/raw/EDB-1_cond.csv (part 2 of 27)
solv_1_sm,solv_2_sm,solv_3_sm,solv_4_sm,salt_sm,,solv_ratio_1,solv_ratio_2,solv_ratio_3,solv_ratio_4,conc_salt,temperature,conductivity,conductivity_log
O=C1OCCO1,CC1CCCO1,,,[Li+].F[As-](F)(F)(F)(F)F,,0.5,0.5,0,0,1.5,25,9.860000004,2.288486169
O=C1OCCO1,COCCOC,,,[Li+].F[As-](F)(F)(F)(F)F,,0.5,0.5,0,0,1.5,25,18.3,2.90690106
O=C1OCCO1,C1COCO1,,,[Li+].F[As-](F)(F)(F)(F)F,,0.5,0.5,0,0,1.5,25,13.6,2.610069793
O=C1OCCO1,C1CCOC1,,,[Li+].[B-](F)(F)(F)F,,0.5,0.5,0,0,1,25,9.500000004,2.251291799
O=C1OCCO1,C1CCOC1,,,[Li+].C(F)(F)(F)S(=O)(=O)[O-],,0.5,0.5,0,0,1,25,5.400000002,1.686398954
O=C1OCCO1,C1CCOC1,,,[Li+].[O-]Cl(=O)(=O)=O,,0.5,0.5,0,0,1,25,13.49999999,2.602689685
O=C1OCCO1,C1CCOC1,,,[Li+].F[As-](F)(F)(F)(F)F,,0.5,0.5,0,0,1.5,25,13.7,2.617395833
CC1COC(=O)O1,,,,[Li+].[O-]Cl(=O)(=O)=O,,1,0,0,0,1,25,5.999999999,1.791759469
CC1COC(=O)O1,,,,[Li+].[O-]Cl(=O)(=O)=O,,1,0,0,0,0.5,25,4.999999998,1.609437912
CC1COC(=O)O1,,,,[Li+].[O-]Cl(=O)(=O)=O,,1,0,0,0,2,25,4,1.386294361
CC1COC(=O)O1,CC1CCCO1,,,[Li+].[O-]Cl(=O)(=O)=O,,0.5,0.5,0,0,1,25,7.399999998,2.00148
CC1COC(=O)O1,COCCOC,,,[Li+].[O-]Cl(=O)(=O)=O,,0.5,0.5,0,0,1,25,10.5,2.351375257
CC1COC(=O)O1,C1COCO1,,,[Li+].[O-]Cl(=O)(=O)=O,,0.5,0.5,0,0,1,25,8.900000002,2.186051277
CC1COC(=O)O1,CCOCCOCC,,,[Li+].[O-]Cl(=O)(=O)=O,,0.5,0.5,0,0,1,25,8.599999998,2.151762203
CC1COC(=O)O1,,,,[Li+].F[As-](F)(F)(F)(F)F,,1,0,0,0,1.5,25,5.300000002,1.667706821
CC1COC(=O)O1,CC1CCCO1,,,[Li+].F[As-](F)(F)(F)(F)F,,0.5,0.5,0,0,1.5,25,7.419999999,2.004179057
CC1COC(=O)O1,COCCOC,,,[Li+].F[As-](F)(F)(F)(F)F,,0.5,0.5,0,0,1.5,25,13.4,2.595254707
CC1COC(=O)O1,C1COCO1,,,[Li+].F[As-](F)(F)(F)(F)F,,0.5,0.5,0,0,1.5,25,10.6,2.360854001
O=C1OCCO1,COC(=O)OC,,,[Li+].F[P-](F)(F)(F)(F)F,,0.5,0.5,0,0,1,60,19.2,2.954910279
O=C1OCCO1,COC(=O)OC,,,[Li+].F[P-](F)(F)(F)(F)F,,0.5,0.5,0,0,1,40,14.3,2.660259537
O=C1OCCO1,COC(=O)OC,,,[Li+].F[P-](F)(F)(F)(F)F,,0.5,0.5,0,0,1,25,11.6,2.451005098
O=C1OCCO1,COC(=O)OC,,,[Li+].F[P-](F)(F)(F)(F)F,,0.5,0.5,0,0,1,0,5.999999999,1.791759469
O=C1OCCO1,COC(=O)OC,,,[Li+].F[P-](F)(F)(F)(F)F,,0.5,0.5,0,0,1,-20,3.050000001,1.115141591
O=C1OCCO1,CCOC(=O)OC,O=c1occo1,,[Li+].F[P-](F)(F)(F)(F)F,,0.49,0.49,0.02,0,1,60,10.4,2.341805806
O=C1OCCO1,CCOC(=O)OC,O=c1occo1,,[Li+].F[P-](F)(F)(F)(F)F,,0.49,0.49,0.02,0,1,45,10.2,2.32238772
O=C1OCCO1,CCOC(=O)OC,O=c1occo1,,[Li+].F[P-](F)(F)(F)(F)F,,0.49,0.49,0.02,0,1,25,8.499999996,2.140066163
O=C1OCCO1,CCOC(=O)OC,O=c1occo1,,[Li+].F[P-](F)(F)(F)(F)F,,0.49,0.49,0.02,0,1,5,5.600000001,1.722766598
O=C1OCCO1,CCOC(=O)OC,O=c1occo1,,[Li+].F[P-](F)(F)(F)(F)F,,0.49,0.49,0.02,0,1,-10,4,1.386294361
COC(=O)OC,,,,[Li+].[N-](S(=O)(=O)F)S(=O)(=O)F,,1,0,0,0,5.49,30,1,0
COC(=O)OC,,,,[Li+].[N-](S(=O)(=O)F)S(=O)(=O)F,,1,0,0,0,3.74,30,6.41,1.857859271
COC(=O)OC,,,,[Li+].[N-](S(=O)(=O)F)S(=O)(=O)F,,1,0,0,0,1.21,30,7.229999999,1.978239036
COC(=O)OC,CCOC(=O)OC,,,[Li+].[N-](S(=O)(=O)F)S(=O)(=O)F,,0.415015641,0.584984359,0,0,1,30,10.67,2.367436065
O=C1OCCO1,COC(=O)OC,FC1COC(=O)O1,,[Li+].F[P-](F)(F)(F)(F)F,,0.952380952,0.047619048,0,0,1,20,11,2.397895273
C=CCCCOCC1COC(=O)O1,,,,[Li+].C(F)(F)(F)S(=O)(=O)[N-]S(=O)(=O)C(F)(F)F,,1,0,0,0,1,25,1.09,0.086177696
C=CCCCOCC1COC(=O)O1,,,,[Li+].C(F)(F)(F)S(=O)(=O)[N-]S(=O)(=O)C(F)(F)F,,1,0,0,0,1,84.14,4.75,1.558144618
C=CCCCOCC1COC(=O)O1,,,,[Li+].C(F)(F)(F)S(=O)(=O)[N-]S(=O)(=O)C(F)(F)F,,1,0,0,0,1,60.3,4.060000002,1.401182974
C=CCCCOCC1COC(=O)O1,,,,[Li+].C(F)(F)(F)S(=O)(=O)[N-]S(=O)(=O)C(F)(F)F,,1,0,0,0,1,39.5,2.310000001,0.837247525
C=CCCCOCC1COC(=O)O1,,,,[Li+].C(F)(F)(F)S(=O)(=O)[N-]S(=O)(=O)C(F)(F)F,,1,0,0,0,1,21.1,1.197000001,0.179818427
CO[Si](CCCOCC1COC(=O)O1)(OC)OC,,,,[Li+].C(F)(F)(F)S(=O)(=O)[N-]S(=O)(=O)C(F)(F)F,,1,0,0,0,1,25,0.49,-0.713349888
CO[Si](CCCOCC1COC(=O)O1)(OC)OC,,,,[Li+].C(F)(F)(F)S(=O)(=O)[N-]S(=O)(=O)C(F)(F)F,,1,0,0,0,1,84.14,2.780000001,1.022450928
CO[Si](CCCOCC1COC(=O)O1)(OC)OC,,,,[Li+].C(F)(F)(F)S(=O)(=O)[N-]S(=O)(=O)C(F)(F)F,,1,0,0,0,1,60.3,1.91,0.647103242
CO[Si](CCCOCC1COC(=O)O1)(OC)OC,,,,[Li+].C(F)(F)(F)S(=O)(=O)[N-]S(=O)(=O)C(F)(F)F,,1,0,0,0,1,39.5,0.961,-0.03978087
CO[Si](CCCOCC1COC(=O)O1)(OC)OC,,,,[Li+].C(F)(F)(F)S(=O)(=O)[N-]S(=O)(=O)C(F)(F)F,,1,0,0,0,1,21.1,0.407,-0.898942094
CCO[Si](CCCOCC1COC(=O)O1)(OCC)OCC,,,,[Li+].C(F)(F)(F)S(=O)(=O)[N-]S(=O)(=O)C(F)(F)F,,1,0,0,0,1,25,0.59,-0.527632742
CCO[Si](CCCOCC1COC(=O)O1)(OCC)OCC,,,,[Li+].C(F)(F)(F)S(=O)(=O)[N-]S(=O)(=O)C(F)(F)F,,1,0,0,0,1,84.14,2.799999999,1.029619417
CCO[Si](CCCOCC1COC(=O)O1)(OCC)OCC,,,,[Li+].C(F)(F)(F)S(=O)(=O)[N-]S(=O)(=O)C(F)(F)F,,1,0,0,0,1,60.3,2.01,0.698134722
CCO[Si](CCCOCC1COC(=O)O1)(OCC)OCC,,,,[Li+].C(F)(F)(F)S(=O)(=O)[N-]S(=O)(=O)C(F)(F)F,,1,0,0,0,1,39.5,1.105,0.099845335
CCO[Si](CCCOCC1COC(=O)O1)(OCC)OCC,,,,[Li+].C(F)(F)(F)S(=O)(=O)[N-]S(=O)(=O)C(F)(F)F,,1,0,0,0,1,21.1,0.497,-0.699165253
C[Si](C)(C)O[Si](C)(C)CCCOCC1COC(=O)O1,,,,[Li+].C(F)(F)(F)S(=O)(=O)[N-]S(=O)(=O)C(F)(F)F,,1,0,0,0,1,25,0.07,-2.659260037
C[Si](C)(C)O[Si](C)(C)CCCOCC1COC(=O)O1,,,,[Li+].C(F)(F)(F)S(=O)(=O)[N-]S(=O)(=O)C(F)(F)F,,1,0,0,0,1,84.14,0.606,-0.500875293
C[Si](C)(C)O[Si](C)(C)CCCOCC1COC(=O)O1,,,,[Li+].C(F)(F)(F)S(=O)(=O)[N-]S(=O)(=O)C(F)(F)F,,1,0,0,0,1,60.3,0.367,-1.002393431
C[Si](C)(C)O[Si](C)(C)CCCOCC1COC(=O)O1,,,,[Li+].C(F)(F)(F)S(=O)(=O)[N-]S(=O)(=O)C(F)(F)F,,1,0,0,0,1,39.5,0.15,-1.897119985
C[Si](C)(C)O[Si](C)(C)CCCOCC1COC(=O)O1,,,,[Li+].C(F)(F)(F)S(=O)(=O)[N-]S(=O)(=O)C(F)(F)F,,1,0,0,0,1,21.1,0.055,-2.900422094
COC(=O)OC,,,,[Li+].[N-](S(=O)(=O)F)S(=O)(=O)F,,1,0,0,0,0.5,30,3.350000001,1.208960346
COC(=O)OC,,,,[Li+].[N-](S(=O)(=O)F)S(=O)(=O)F,,1,0,0,0,1.08,30,9.949999998,2.297572551
COC(=O)OC,,,,[Li+].[N-](S(=O)(=O)F)S(=O)(=O)F,,1,0,0,0,2.03,30,12.2,2.501435952
COC(=O)OC,,,,[Li+].[N-](S(=O)(=O)F)S(=O)(=O)F,,1,0,0,0,3.08,30,8.089999999,2.090628731
COC(=O)OC,,,,[Li+].[N-](S(=O)(=O)F)S(=O)(=O)F,,1,0,0,0,4.02,30,4.239999999,1.444563269
COC(=O)OC,,,,[Li+].[N-](S(=O)(=O)F)S(=O)(=O)F,,1,0,0,0,5.26,30,1.730000001,0.548121409
COC(=O)OC,,,,[Li+].[N-](S(=O)(=O)F)S(=O)(=O)F,,1,0,0,0,5.77,30,1.1,0.09531018
O=C1OCCO1,,,,[Li+].[N-](S(=O)(=O)F)S(=O)(=O)F,,1,0,0,0,0.63,30,8.740000003,2.16791019
O=C1OCCO1,,,,[Li+].[N-](S(=O)(=O)F)S(=O)(=O)F,,1,0,0,0,1.34,30,9.800000003,2.282382386
O=C1OCCO1,,,,[Li+].[N-](S(=O)(=O)F)S(=O)(=O)F,,1,0,0,0,2.46,30,5.600000001,1.722766598
O=C1OCCO1,,,,[Li+].[N-](S(=O)(=O)F)S(=O)(=O)F,,1,0,0,0,3.65,30,2.35,0.854415328
O=C1OCCO1,,,,[Li+].[N-](S(=O)(=O)F)S(=O)(=O)F,,1,0,0,0,4.68,30,1.48,0.392042088
O=C1OCCO1,,,,[Li+].[N-](S(=O)(=O)F)S(=O)(=O)F,,1,0,0,0,5.99,30,0.756,-0.279713903
O=C1OCCO1,COC(=O)OC,,,[Li+].[N-](S(=O)(=O)F)S(=O)(=O)F,,0.434782609,0.565217391,0,0,0.56,30,11.5,2.442347035
O=C1OCCO1,COC(=O)OC,,,[Li+].[N-](S(=O)(=O)F)S(=O)(=O)F,,0.434782609,0.565217391,0,0,1.2,30,13.9,2.63188884
O=C1OCCO1,COC(=O)OC,,,[Li+].[N-](S(=O)(=O)F)S(=O)(=O)F,,0.434782609,0.565217391,0,0,2.22,30,9.810000004,2.283402274
O=C1OCCO1,COC(=O)OC,,,[Li+].[N-](S(=O)(=O)F)S(=O)(=O)F,,0.434782609,0.565217391,0,0,3.34,30,4.529999998,1.510721939
O=C1OCCO1,COC(=O)OC,,,[Li+].[N-](S(=O)(=O)F)S(=O)(=O)F,,0.434782609,0.565217391,0,0,4.32,30,2.410000001,0.879626748
O=C1OCCO1,COC(=O)OC,,,[Li+].[N-](S(=O)(=O)F)S(=O)(=O)F,,0.434782609,0.565217391,0,0,5.6,30,1.02,0.019802627
CC1COC(=O)O1,,,,[B-](F)(F)(F)F.CC[N+](C)(CC)CC,,1,0,0,0,0.5,25,9.399999997,2.240709689
CC1COC(=O)O1,,,,[B-](F)(F)(F)F.CC[N+](C)(CC)CC,,1,0,0,0,1,25,15.39999999,2.734367509
CC1COC(=O)O1,,,,[B-](F)(F)(F)F.CC[N+](C)(CC)CC,,1,0,0,0,2,25,13.1,2.57261223
CC1COC(=O)O1,,,,[B-](F)(F)(F)F.CC[N+](C)(CC)CC,,1,0,0,0,2.2,-25,2.199999999,0.78845736
CC1COC(=O)O1,,,,[B-](F)(F)(F)F.CC[N+](C)(CC)CC,,1,0,0,0,2.2,0,7.299999999,1.987874348
CC1COC(=O)O1,,,,[B-](F)(F)(F)F.CC[N+](C)(CC)CC,,1,0,0,0,2.2,10,9.899999999,2.292534757
CC1COC(=O)O1,,,,[B-](F)(F)(F)F.CC[N+](C)(CC)CC,,1,0,0,0,2.2,20,12.99999999,2.564949357
CC1COC(=O)O1,,,,[B-](F)(F)(F)F.CC[N+](C)(CC)CC,,1,0,0,0,2.2,25,15,2.708050201
O=C1OCCO1,CCOC(=O)OC,,,[Li+].F[P-](F)(F)(F)(F)F,,0.428571429,0.571428571,0,0,1.32,23,8.300000002,2.116255515
O=C1OCCO1,CCOC(=O)OC,,,[Li+].F[P-](F)(F)(F)(F)F,,0.244875944,0.755124056,0,0,1.32,23,8.199999998,2.104134154
O=C1OCCO1,CCOC(=O)OC,CCCC(=O)OC,,[Li+].F[P-](F)(F)(F)(F)F,,0.233539095,0.308641975,0.45781893,0,1.32,23,9.299999999,2.2300144
O=C1OCCO1,CCOC(=O)OC,CN1CCCC1=O,,[Li+].F[P-](F)(F)(F)(F)F,,0.248087432,0.327868852,0.424043716,0,1.32,23,9.899999999,2.292534757
O=C1OCCO1,CCOC(=O)OC,,,[Li+].[B-](F)(F)(F)F,,0.244875944,0.755124056,0,0,1.32,23,3.299999998,1.193922468
O=C1OCCO1,CCOC(=O)OC,,,[Li+].[B-]12(OC(=O)C(=O)O1)OC(=O)C(=O)O2,,0.244875944,0.755124056,0,0,1.056,23,5.600000001,1.722766598
O=C1OCCO1,CCOC(=O)OC,,,[Li+].C(F)(F)(F)S(=O)(=O)[O-],,0.244875944,0.755124056,0,0,1.32,23,1.7,0.530628251
CC1COC(=O)O1,,,,[Li+].[O-]Cl(=O)(=O)=O,,1,0,0,0,1,25,5.999999999,1.791759469
CC1COC(=O)O1,COCCOC,,,[Li+].[O-]Cl(=O)(=O)=O,,0.83,0.17,0,0,1,25,8.499999996,2.140066163
CC1COC(=O)O1,COCCOC,,,[Li+].[O-]Cl(=O)(=O)=O,,0.73,0.27,0,0,1,25,9.800000003,2.282382386
CC1COC(=O)O1,COCCOC,,,[Li+].[O-]Cl(=O)(=O)=O,,0.5,0.5,0,0,1,25,10.5,2.351375257
CC1COC(=O)O1,COCCOC,,,[Li+].[O-]Cl(=O)(=O)=O,,0.29,0.71,0,0,1,25,9.599999995,2.261763098
CC1COC(=O)O1,COCCOC,,,[Li+].[O-]Cl(=O)(=O)=O,,1,0,0,0,1,25,8.799999996,2.174751721
CC1COC(=O)O1,CCOCCOCC,,,[Li+].[O-]Cl(=O)(=O)=O,,0.8,0.2,0,0,1,25,7.899999996,2.066862759
CC1COC(=O)O1,CCOCCOCC,,,[Li+].[O-]Cl(=O)(=O)=O,,0.7,0.3,0,0,1,25,8.400000001,2.128231706
CC1COC(=O)O1,CCOCCOCC,,,[Li+].[O-]Cl(=O)(=O)=O,,0.6,0.4,0,0,1,25,8.499999996,2.140066163
CC1COC(=O)O1,CCOCCOCC,,,[Li+].[O-]Cl(=O)(=O)=O,,0.5,0.5,0,0,1,25,8.499999996,2.140066163
CC1COC(=O)O1,CCOCCOCC,,,[Li+].[O-]Cl(=O)(=O)=O,,0.39,0.61,0,0,1,25,7.599999998,2.028148247
CC1COC(=O)O1,CCOCCOCC,,,[Li+].[O-]Cl(=O)(=O)=O,,1,0,0,0,1,25,4.899999999,1.589235205
CC1COC(=O)O1,CCCCOCCOCCCC,,,[Li+].[O-]Cl(=O)(=O)=O,,0.8,0.2,0,0,1,25,6.299999997,1.840549633
CC1COC(=O)O1,CCCCOCCOCCCC,,,[Li+].[O-]Cl(=O)(=O)=O,,0.7,0.3,0,0,1,25,6.299999997,1.840549633
CC1COC(=O)O1,CCCCOCCOCCCC,,,[Li+].[O-]Cl(=O)(=O)=O,,0.6,0.4,0,0,1,25,6.2,1.824549292
CC1COC(=O)O1,CCCCOCCOCCCC,,,[Li+].[O-]Cl(=O)(=O)=O,,0.43,0.57,0,0,1,25,4.599999998,1.526056303
CC1COC(=O)O1,CCCCOCCOCCCC,,,[Li+].[O-]Cl(=O)(=O)=O,,0.346534653,0.653465347,0,0,1,25,3.899999999,1.360976553
CC1COC(=O)O1,COCCOC,,,[Li+].[O-]Cl(=O)(=O)=O,,0.5,0.5,0,0,0.25,25,8.199999998,2.104134154
CC1COC(=O)O1,COCCOC,,,[Li+].[O-]Cl(=O)(=O)=O,,0.5,0.5,0,0,0.5,25,9.299999999,2.2300144
CC1COC(=O)O1,COCCOC,,,[Li+].[O-]Cl(=O)(=O)=O,,0.5,0.5,0,0,0.8,25,10.1,2.312535424
CC1COC(=O)O1,COCCOC,,,[Li+].[O-]Cl(=O)(=O)=O,,0.5,0.5,0,0,1.5,25,10.5,2.351375257
CC1COC(=O)O1,COCCOC,,,[Li+].[O-]Cl(=O)(=O)=O,,0.5,0.5,0,0,2,25,10.3,2.332143895
CC1COC(=O)O1,COCCOC,,,[Li+].[O-]Cl(=O)(=O)=O,,0.5,0.5,0,0,2.5,25,9.599999995,2.261763098
CC1COC(=O)O1,COCCOC,,,[Li+].[O-]Cl(=O)(=O)=O,,0.5,0.5,0,0,3,25,7.800000002,2.054123734
CC1COC(=O)O1,CCCCOCCOCCCC,,,[Li+].[O-]Cl(=O)(=O)=O,,0.5,0.5,0,0,0.25,25,5.200000002,1.648658626
CC1COC(=O)O1,CCCCOCCOCCCC,,,[Li+].[O-]Cl(=O)(=O)=O,,0.5,0.5,0,0,0.5,25,7.500000003,2.014903021
CC1COC(=O)O1,CCCCOCCOCCCC,,,[Li+].[O-]Cl(=O)(=O)=O,,0.5,0.5,0,0,0.75,25,8.599999998,2.151762203
CC1COC(=O)O1,CCCCOCCOCCCC,,,[Li+].[O-]Cl(=O)(=O)=O,,0.5,0.5,0,0,1.25,25,9.399999997,2.240709689
CC1COC(=O)O1,CCCCOCCOCCCC,,,[Li+].[O-]Cl(=O)(=O)=O,,0.5,0.5,0,0,1.5,25,8.700000003,2.163323026
CC1COC(=O)O1,CCCCOCCOCCCC,,,[Li+].[O-]Cl(=O)(=O)=O,,0.5,0.5,0,0,1.8,25,8.100000003,2.091864062
CC1COC(=O)O1,CCCCOCCOCCCC,,,[Li+].[O-]Cl(=O)(=O)=O,,0.5,0.5,0,0,2,25,7.399999998,2.00148
CC1COC(=O)O1,CCCCOCCOCCCC,,,[Li+].[O-]Cl(=O)(=O)=O,,0.6,0.4,0,0,0.27,25,2.7,0.993251773
CC1COC(=O)O1,CCCCOCCOCCCC,,,[Li+].[O-]Cl(=O)(=O)=O,,0.6,0.4,0,0,0.5,25,4.599999998,1.526056303
CC1COC(=O)O1,CCCCOCCOCCCC,,,[Li+].[O-]Cl(=O)(=O)=O,,0.6,0.4,0,0,0.75,25,5.999999999,1.791759469
CC1COC(=O)O1,CCCCOCCOCCCC,,,[Li+].[O-]Cl(=O)(=O)=O,,0.6,0.4,0,0,1.26,25,5.300000002,1.667706821
CC1COC(=O)O1,CCCCOCCOCCCC,,,[Li+].[O-]Cl(=O)(=O)=O,,0.6,0.4,0,0,1.51,25,4.500000001,1.504077397
CC1COC(=O)O1,CCCCOCCOCCCC,,,[Li+].[O-]Cl(=O)(=O)=O,,0.6,0.4,0,0,1.8,25,4.300000001,1.458615023
CC1COC(=O)O1,CCCCOCCOCCCC,,,[Li+].[O-]Cl(=O)(=O)=O,,0.6,0.4,0,0,2,25,3.700000001,1.30833282
CC1COC(=O)O1,,,,[Li+].[O-]Cl(=O)(=O)=O,,1,0,0,0,0.26,25,3.899999999,1.360976553
CC1COC(=O)O1,,,,[Li+].[O-]Cl(=O)(=O)=O,,1,0,0,0,0.53,25,4.999999998,1.609437912
CC1COC(=O)O1,,,,[Li+].[O-]Cl(=O)(=O)=O,,1,0,0,0,0.78,25,5.600000001,1.722766598
CC1COC(=O)O1,,,,[Li+].[O-]Cl(=O)(=O)=O,,1,0,0,0,1.26,25,6.099999999,1.808288771
CC1COC(=O)O1,,,,[Li+].[O-]Cl(=O)(=O)=O,,1,0,0,0,1.6,25,5.200000002,1.648658626
CC1COC(=O)O1,,,,[Li+].[O-]Cl(=O)(=O)=O,,1,0,0,0,2,25,4,1.386294361
CC1COC(=O)O1,,,,[Li+].F[As-](F)(F)(F)(F)F,,1,0,0,0,1,25,5.300000002,1.667706821
CC1COC(=O)O1,COCCOC,,,[Li+].F[As-](F)(F)(F)(F)F,,0.5,0.5,0,0,1,25,13.4,2.595254707
CC1COC(=O)O1,,,,[Li+].[B-](F)(F)(F)F,,1,0,0,0,1,25,3.899999999,1.360976553
CC1COC(=O)O1,COCCOC,,,[Li+].[B-](F)(F)(F)F,,0.5,0.5,0,0,1,25,7.800000002,2.054123734
CC1COC(=O)O1,,,,[Li+].[B-](F)(F)(F)F,,1,0,0,0,0.0001,25,0.0027,-5.914503506
CC1COC(=O)O1,,,,[Li+].[B-](F)(F)(F)F,,1,0,0,0,0.001,25,0.0266,-3.626844063
CC1COC(=O)O1,,,,[Li+].[B-](F)(F)(F)F,,1,0,0,0,0.01,25,0.236,-1.443923474
CC1COC(=O)O1,,,,[Li+].[B-](F)(F)(F)F,,1,0,0,0,0.1,25,1.72,0.542324291
CC1COC(=O)O1,,,,[Li+].[B-](F)(F)(F)F,,1,0,0,0,0.5,25,3.739999998,1.319085611
CC1COC(=O)O1,,,,[Li+].[B-](F)(F)(F)F,,1,0,0,0,1,25,3.590000002,1.278152203
CC1COC(=O)O1,,,,[Li+].[B-](F)(F)(F)F,,1,0,0,0,1.5,25,2.799999999,1.029619417
CC1COC(=O)O1,,,,[Li+].[B-](F)(F)(F)F,,1,0,0,0,2,25,2.03,0.708035793
CC1COC(=O)O1,,,,[Li+].[B-](F)(F)(F)F,,1,0,0,0,2.5,25,1.37,0.31481074
CC1COC(=O)O1,,,,[Li+].[B-](F)(F)(F)F,,1,0,0,0,3,25,0.93,-0.072570693
CC1COC(=O)O1,COP(=O)(OC)OC,,,[Li+].[B-](F)(F)(F)F,,0.6,0.4,0,0,0.0001,25,0.0027,-5.914503506
CC1COC(=O)O1,COP(=O)(OC)OC,,,[Li+].[B-](F)(F)(F)F,,0.6,0.4,0,0,0.001,25,0.0266,-3.626844063
CC1COC(=O)O1,COP(=O)(OC)OC,,,[Li+].[B-](F)(F)(F)F,,0.6,0.4,0,0,0.01,25,0.236,-1.443923474
CC1COC(=O)O1,COP(=O)(OC)OC,,,[Li+].[B-](F)(F)(F)F,,0.6,0.4,0,0,0.1,25,2.170000001,0.774727168
CC1COC(=O)O1,COP(=O)(OC)OC,,,[Li+].[B-](F)(F)(F)F,,0.6,0.4,0,0,1,25,6.21,1.826160896
CC1COC(=O)O1,,,,[Li+].F[P-](F)(F)(F)(F)F,,1,0,0,0,0.118,25,2.100000001,0.741937345
CC1COC(=O)O1,,,,[Li+].F[P-](F)(F)(F)(F)F,,1,0,0,0,0.565,25,5.800000003,1.757857918
CC1COC(=O)O1,,,,[Li+].F[P-](F)(F)(F)(F)F,,1,0,0,0,0.992,25,5.999999999,1.791759469
CC1COC(=O)O1,,,,[Li+].F[P-](F)(F)(F)(F)F,,1,0,0,0,1.1,25,5.800000003,1.757857918
CC1COC(=O)O1,,,,[Li+].F[P-](F)(F)(F)(F)F,,1,0,0,0,1.6,25,4.100000001,1.410986974
CC1COC(=O)O1,,,,[Li+].F[P-](F)(F)(F)(F)F,,1,0,0,0,2.07,25,2.3,0.832909123
CC1COC(=O)O1,,,,[Li+].F[P-](F)(F)(F)(F)F,,1,0,0,0,2.5,25,1.2,0.182321557
CC1COC(=O)O1,,,,[Li+].F[P-](F)(F)(F)(F)F,,1,0,0,0,2.91,25,0.61,-0.494296322
CC1COC(=O)O1,,,,[Li+].F[P-](F)(F)(F)(F)F,,1,0,0,0,3.29,25,0.43,-0.84397007
CC1COC(=O)O1,,,,[Li+].F[P-](F)(F)(F)(F)F,,1,0,0,0,0.013004,25,0.2804,-1.271538124
CC1COC(=O)O1,,,,[Li+].F[P-](F)(F)(F)(F)F,,1,0,0,0,0.017162,25,0.3606,-1.019985968
CC1COC(=O)O1,,,,[Li+].F[P-](F)(F)(F)(F)F,,1,0,0,0,0.026315,25,0.5396,-0.616927155
CC1COC(=O)O1,,,,[Li+].F[P-](F)(F)(F)(F)F,,1,0,0,0,0.034321,25,0.6769,-0.390231727
CC1COC(=O)O1,,,,[Li+].F[P-](F)(F)(F)(F)F,,1,0,0,0,0.045535,25,0.8816,-0.126016841
CC1COC(=O)O1,,,,[Li+].F[P-](F)(F)(F)(F)F,,1,0,0,0,0.067611,25,1.227,0.204572166
CC1COC(=O)O1,,,,[Li+].F[P-](F)(F)(F)(F)F,,1,0,0,0,0.091156,25,1.633999999,0.491030996
CC1COC(=O)O1,,,,[Li+].F[P-](F)(F)(F)(F)F,,1,0,0,0,0.11718,25,1.996999999,0.691646054
CC1COC(=O)O1,,,,[Li+].F[P-](F)(F)(F)(F)F,,1,0,0,0,0.24923,25,4.125000001,1.41706602
CC1COC(=O)O1,,,,[Li+].F[P-](F)(F)(F)(F)F,,1,0,0,0,0.4985,25,5.624999999,1.727220948
CC1COC(=O)O1,,,,[Li+].F[P-](F)(F)(F)(F)F,,1,0,0,0,0.7446,25,6.124999997,1.812378756
CC1COC(=O)O1,,,,[Li+].F[P-](F)(F)(F)(F)F,,1,0,0,0,0.9985,25,5.999999999,1.791759469
CC1COC(=O)O1,,,,[Li+].F[P-](F)(F)(F)(F)F.COCCOCCOC.COCCOCCOC,,1,0,0,0,0.0075544,25,0.1598,-1.833832246
CC1COC(=O)O1,,,,[Li+].F[P-](F)(F)(F)(F)F.COCCOCCOC.COCCOCCOC,,1,0,0,0,0.011286,25,0.2355,-1.446044366
CC1COC(=O)O1,,,,[Li+].F[P-](F)(F)(F)(F)F.COCCOCCOC.COCCOCCOC,,1,0,0,0,0.017154,25,0.3529,-1.041570548
CC1COC(=O)O1,,,,[Li+].F[P-](F)(F)(F)(F)F.COCCOCCOC.COCCOCCOC,,1,0,0,0,0.02889,25,0.5771,-0.549739717
CC1COC(=O)O1,,,,[Li+].F[P-](F)(F)(F)(F)F.COCCOCCOC.COCCOCCOC,,1,0,0,0,0.043099,25,0.8304,-0.185847767
CC1COC(=O)O1,,,,[Li+].F[P-](F)(F)(F)(F)F.COCCOCCOC.COCCOCCOC,,1,0,0,0,0.060684,25,1.119,0.112435429
CC1COC(=O)O1,,,,[Li+].F[P-](F)(F)(F)(F)F.COCCOCCOC.COCCOCCOC,,1,0,0,0,0.075625,25,1.342000001,0.294161039
CC1COC(=O)O1,,,,[Li+].F[P-](F)(F)(F)(F)F.COCCOCCOC.COCCOCCOC,,1,0,0,0,0.094784,25,1.616,0.47995396
CC1COC(=O)O1,,,,[Li+].F[P-](F)(F)(F)(F)F.COCCOCCOC.COCCOCCOC,,1,0,0,0,0.11365,25,1.917,0.650761464
CC1COC(=O)O1,,,,[Li+].F[P-](F)(F)(F)(F)F.COCCOCCOC.COCCOCCOC,,1,0,0,0,0.14063,25,2.320000001,0.841567186
CC1COC(=O)O1,,,,[Li+].F[P-](F)(F)(F)(F)F.COCCOCCOC.COCCOCCOC,,1,0,0,0,0.17155,25,2.751,1.011964482
CC1COC(=O)O1,,,,[Li+].F[P-](F)(F)(F)(F)F.COCCOCCOC.COCCOCCOC,,1,0,0,0,0.27319,25,4.242999999,1.445270566
CC1COC(=O)O1,,,,[Li+].F[P-](F)(F)(F)(F)F.COCCOCCOC.COCCOCCOC,,1,0,0,0,0.401,25,5.425999999,1.691202214
CC1COC(=O)O1,,,,[Li+].F[P-](F)(F)(F)(F)F.COCCOCCOC.COCCOCCOC,,1,0,0,0,0.49846,25,7,1.945910149
CC1COC(=O)O1,,,,[Li+].F[P-](F)(F)(F)(F)F.COCCOCCOC.COCCOCCOC,,1,0,0,0,0.60459,25,6.818000002,1.919566174
CC1COC(=O)O1,,,,[Li+].F[P-](F)(F)(F)(F)F.COCCOCCOC.COCCOCCOC,,1,0,0,0,0.75077,25,8.249999997,2.1102132
CC1COC(=O)O1,,,,[Li+].F[P-](F)(F)(F)(F)F.COCCOCCOC.COCCOCCOC,,1,0,0,0,0.99692,25,8.563,2.147450596
CC1COC(=O)O1,,,,[Li+].F[P-](F)(F)(F)(F)F.COCCOCCOC.COCCOCCOC,,1,0,0,0,1.1506,25,8.55,2.145931283
CC1COC(=O)O1,,,,[Li+].F[P-](F)(F)(F)(F)F.CN(C)CCN(C)CCN(C)C,,1,0,0,0,0.0072902,25,0.1919,-1.650780876
CC1COC(=O)O1,,,,[Li+].F[P-](F)(F)(F)(F)F.CN(C)CCN(C)CCN(C)C,,1,0,0,0,0.013732,25,0.3406,-1.077046511
CC1COC(=O)O1,,,,[Li+].F[P-](F)(F)(F)(F)F.CN(C)CCN(C)CCN(C)C,,1,0,0,0,0.025681,25,0.5951,-0.51902582
CC1COC(=O)O1,,,,[Li+].F[P-](F)(F)(F)(F)F.CN(C)CCN(C)CCN(C)C,,1,0,0,0,0.042188,25,0.9335,-0.068814316
CC1COC(=O)O1,,,,[Li+].F[P-](F)(F)(F)(F)F.CN(C)CCN(C)CCN(C)C,,1,0,0,0,0.065862,25,1.382,0.323531725
CC1COC(=O)O1,,,,[Li+].F[P-](F)(F)(F)(F)F.CN(C)CCN(C)CCN(C)C,,1,0,0,0,0.096676,25,2.043999999,0.714908672
CC1COC(=O)O1,,,,[Li+].F[P-](F)(F)(F)(F)F.CN(C)CCN(C)CCN(C)C,,1,0,0,0,0.10644,25,2.149000001,0.765002618
CC1COC(=O)O1,,,,[Li+].F[P-](F)(F)(F)(F)F.CN(C)CCN(C)CCN(C)C,,1,0,0,0,0.14682,25,2.86,1.050821625
CC1COC(=O)O1,,,,[Li+].F[P-](F)(F)(F)(F)F.CN(C)CCN(C)CCN(C)C,,1,0,0,0,0.23745,25,4.104000001,1.411962108
CC1COC(=O)O1,,,,[Li+].F[P-](F)(F)(F)(F)F.CN(C)CCN(C)CCN(C)C,,1,0,0,0,0.36501,25,5.428,1.691570742
CC1COC(=O)O1,,,,[Li+].F[P-](F)(F)(F)(F)F.CN(C)CCN(C)CCN(C)C,,1,0,0,0,0.49846,25,6.625000001,1.890850372
CC1COC(=O)O1,,,,[Li+].F[P-](F)(F)(F)(F)F.CN(C)CCN(C)CCN(C)C,,1,0,0,0,0.58899,25,7.035000003,1.950897691
CC1COC(=O)O1,,,,[Li+].F[P-](F)(F)(F)(F)F.CN(C)CCN(C)CCN(C)C,,1,0,0,0,0.74769,25,7.688000003,2.039660672
CC1COC(=O)O1,,,,[Li+].F[P-](F)(F)(F)(F)F.CN(C)CCN(C)CCN(C)C,,1,0,0,0,0.99692,25,8.124999998,2.094945728
CC1COC(=O)O1,,,,[Li+].F[P-](F)(F)(F)(F)F.CN(C)CCN(C)CCN(C)C,,1,0,0,0,1.1301,25,8.238999997,2.108878977
CC1COC(=O)O1,,,,[Li+].[B-](F)(F)(F)F,,1,0,0,0,1,25,3.400000001,1.223775432
CC1COC(=O)O1,,,,[Li+].[O-]Cl(=O)(=O)=O,,1,0,0,0,1,25,5.600000001,1.722766598
CC1COC(=O)O1,,,,[Li+].F[P-](F)(F)(F)(F)F,,1,0,0,0,1,25,5.800000003,1.757857918
CC1COC(=O)O1,,,,[Li+].F[As-](F)(F)(F)(F)F,,1,0,0,0,1,25,5.700000001,1.740466175
CC1COC(=O)O1,,,,[Li+].C(F)(F)(F)S(=O)(=O)[O-],,1,0,0,0,1,25,1.7,0.530628251
CC1COC(=O)O1,,,,[Li+].C(F)(F)(F)S(=O)(=O)[N-]S(=O)(=O)C(F)(F)F,,1,0,0,0,1,25,5.100000001,1.62924054
CC1COC(=O)O1,,,,[Li+].O=S(=O)([O-])C(F)(F)C(F)(F)C(F)(F)C(F)(F)F,,1,0,0,0,1,25,1.1,0.09531018
CC1COC(=O)O1,CCOC(=O)OC,,,[Li+].[B-](F)(F)(F)F,,0.5,0.5,0,0,1,25,3.299999998,1.193922468
CC1COC(=O)O1,CCOC(=O)OC,,,[Li+].[O-]Cl(=O)(=O)=O,,0.5,0.5,0,0,1,25,5.700000001,1.740466175
CC1COC(=O)O1,CCOC(=O)OC,,,[Li+].F[P-](F)(F)(F)(F)F,,0.5,0.5,0,0,1,25,8.799999996,2.174751721
CC1COC(=O)O1,CCOC(=O)OC,,,[Li+].F[As-](F)(F)(F)(F)F,,0.5,0.5,0,0,1,25,9.199999999,2.219203484
CC1COC(=O)O1,CCOC(=O)OC,,,[Li+].C(F)(F)(F)S(=O)(=O)[O-],,0.5,0.5,0,0,1,25,1.7,0.530628251
CC1COC(=O)O1,CCOC(=O)OC,,,[Li+].C(F)(F)(F)S(=O)(=O)[N-]S(=O)(=O)C(F)(F)F,,0.5,0.5,0,0,1,25,7.1,1.960094784
CC1COC(=O)O1,CCOC(=O)OC,,,[Li+].O=S(=O)([O-])C(F)(F)C(F)(F)C(F)(F)C(F)(F)F,,0.5,0.5,0,0,1,25,1.299999999,0.262364264
CC1COC(=O)O1,COCCOC,,,[Li+].[B-](F)(F)(F)F,,0.5,0.5,0,0,1,25,9.700000005,2.272125886
CC1COC(=O)O1,COCCOC,,,[Li+].[O-]Cl(=O)(=O)=O,,0.5,0.5,0,0,1,25,13.9,2.63188884
CC1COC(=O)O1,COCCOC,,,[Li+].F[P-](F)(F)(F)(F)F,,0.5,0.5,0,0,1,25,15.9,2.766319109
CC1COC(=O)O1,COCCOC,,,[Li+].F[As-](F)(F)(F)(F)F,,0.5,0.5,0,0,1,25,15.6,2.747270914
CC1COC(=O)O1,COCCOC,,,[Li+].C(F)(F)(F)S(=O)(=O)[O-],,0.5,0.5,0,0,1,25,6.500000001,1.871802177
CC1COC(=O)O1,COCCOC,,,[Li+].C(F)(F)(F)S(=O)(=O)[N-]S(=O)(=O)C(F)(F)F,,0.5,0.5,0,0,1,25,13.4,2.595254707
CC1COC(=O)O1,COCCOC,,,[Li+].O=S(=O)([O-])C(F)(F)C(F)(F)C(F)(F)C(F)(F)F,,0.5,0.5,0,0,1,25,5.100000001,1.62924054
CC1COC(=O)O1,CCOC(=O)OC,,,[Li+].[B-](F)(F)(F)F,,0.5,0.5,0,0,0.0122242,25,0.334282973,-1.09576742
CC1COC(=O)O1,CCOC(=O)OC,,,[Li+].[B-](F)(F)(F)F,,0.5,0.5,0,0,0.0091656,25,0.268487921,-1.314949353
CC1COC(=O)O1,CCOC(=O)OC,,,[Li+].[B-](F)(F)(F)F,,0.5,0.5,0,0,0.0061081,25,0.194390283,-1.637887373
CC1COC(=O)O1,CCOC(=O)OC,,,[Li+].[B-](F)(F)(F)F,,0.5,0.5,0,0,0.0030546,25,0.108789579,-2.21833973
CC1COC(=O)O1,CCOC(=O)OC,,,[Li+].[B-](F)(F)(F)F,,0.5,0.5,0,0,0.0021416,25,0.080181504,-2.523462414
CC1COC(=O)O1,CCOC(=O)OC,,,[Li+].[B-](F)(F)(F)F,,0.5,0.5,0,0,0.0012241,25,0.048742438,-3.021205212
CC1COC(=O)O1,CCOC(=O)OC,,,[Li+].[O-]Cl(=O)(=O)=O,,0.5,0.5,0,0,0.0122354,25,0.393392581,-0.932947232
CC1COC(=O)O1,CCOC(=O)OC,,,[Li+].[O-]Cl(=O)(=O)=O,,0.5,0.5,0,0,0.0091724,25,0.306890159,-1.181265384
CC1COC(=O)O1,CCOC(=O)OC,,,[Li+].[O-]Cl(=O)(=O)=O,,0.5,0.5,0,0,0.0061158,25,0.215789887,-1.53345009
CC1COC(=O)O1,CCOC(=O)OC,,,[Li+].[O-]Cl(=O)(=O)=O,,0.5,0.5,0,0,0.0030571,25,0.116692564,-2.148212461
CC1COC(=O)O1,CCOC(=O)OC,,,[Li+].[O-]Cl(=O)(=O)=O,,0.5,0.5,0,0,0.0021416,25,0.083740843,-2.480028452
CC1COC(=O)O1,CCOC(=O)OC,,,[Li+].[O-]Cl(=O)(=O)=O,,0.5,0.5,0,0,0.0012204,25,0.049891172,-2.997911206
CC1COC(=O)O1,CCOC(=O)OC,,,[Li+].F[P-](F)(F)(F)(F)F,,0.5,0.5,0,0,0.0128101,25,0.437388054,-0.826934482
CC1COC(=O)O1,CCOC(=O)OC,,,[Li+].F[P-](F)(F)(F)(F)F,,0.5,0.5,0,0,0.0096045,25,0.338385744,-1.08356878
CC1COC(=O)O1,CCOC(=O)OC,,,[Li+].F[P-](F)(F)(F)(F)F,,0.5,0.5,0,0,0.0064,25,0.2343936,-1.450753525
CC1COC(=O)O1,CCOC(=O)OC,,,[Li+].F[P-](F)(F)(F)(F)F,,0.5,0.5,0,0,0.0031995,25,0.124287777,-2.08515562
CC1COC(=O)O1,CCOC(=O)OC,,,[Li+].F[P-](F)(F)(F)(F)F,,0.5,0.5,0,0,0.0022439,25,0.089340879,-2.415296124
CC1COC(=O)O1,CCOC(=O)OC,,,[Li+].F[P-](F)(F)(F)(F)F,,0.5,0.5,0,0,0.0012808,25,0.05268827,-2.943362429
CC1COC(=O)O1,CCOC(=O)OC,,,[Li+].C(F)(F)(F)S(=O)(=O)[O-],,0.5,0.5,0,0,0.0123262,25,0.254659292,-1.367828737
CC1COC(=O)O1,CCOC(=O)OC,,,[Li+].C(F)(F)(F)S(=O)(=O)[O-],,0.5,0.5,0,0,0.0092405,25,0.207393782,-1.573135964
CC1COC(=O)O1,CCOC(=O)OC,,,[Li+].C(F)(F)(F)S(=O)(=O)[O-],,0.5,0.5,0,0,0.0061601,25,0.154489148,-1.867631425
CC1COC(=O)O1,CCOC(=O)OC,,,[Li+].C(F)(F)(F)S(=O)(=O)[O-],,0.5,0.5,0,0,0.0030787,25,0.091292691,-2.393684549
CC1COC(=O)O1,CCOC(=O)OC,,,[Li+].C(F)(F)(F)S(=O)(=O)[O-],,0.5,0.5,0,0,0.0021585,25,0.068541009,-2.680323041
CC1COC(=O)O1,CCOC(=O)OC,,,[Li+].C(F)(F)(F)S(=O)(=O)[O-],,0.5,0.5,0,0,0.0012352,25,0.043232,-3.141174317
CC1COC(=O)O1,CCOC(=O)OC,,,[Li+].C(F)(F)(F)S(=O)(=O)[N-]S(=O)(=O)C(F)(F)F,,0.5,0.5,0,0,0.0122583,25,0.383194458,-0.959212695
CC1COC(=O)O1,CCOC(=O)OC,,,[Li+].C(F)(F)(F)S(=O)(=O)[N-]S(=O)(=O)C(F)(F)F,,0.5,0.5,0,0,0.0091886,25,0.296286407,-1.216428701
CC1COC(=O)O1,CCOC(=O)OC,,,[Li+].C(F)(F)(F)S(=O)(=O)[N-]S(=O)(=O)C(F)(F)F,,0.5,0.5,0,0,0.0061135,25,0.20529133,-1.583325187
CC1COC(=O)O1,CCOC(=O)OC,,,[Li+].C(F)(F)(F)S(=O)(=O)[N-]S(=O)(=O)C(F)(F)F,,0.5,0.5,0,0,0.0030597,25,0.108790693,-2.21832949
CC1COC(=O)O1,CCOC(=O)OC,,,[Li+].C(F)(F)(F)S(=O)(=O)[N-]S(=O)(=O)C(F)(F)F,,0.5,0.5,0,0,0.0021463,25,0.078189709,-2.548617239
CC1COC(=O)O1,CCOC(=O)OC,,,[Li+].C(F)(F)(F)S(=O)(=O)[N-]S(=O)(=O)C(F)(F)F,,0.5,0.5,0,0,0.0012243,25,0.046041026,-3.07822241
CC1COC(=O)O1,COCCOC,,,[Li+].[B-](F)(F)(F)F,,0.5,0.5,0,0,0.0114372,25,0.54669816,-0.603858439
CC1COC(=O)O1,COCCOC,,,[Li+].[B-](F)(F)(F)F,,0.5,0.5,0,0,0.008574,25,0.42775686,-0.849200329
CC1COC(=O)O1,COCCOC,,,[Li+].[B-](F)(F)(F)F,,0.5,0.5,0,0,0.005714,25,0.30015642,-1.20345154
CC1COC(=O)O1,COCCOC,,,[Li+].[B-](F)(F)(F)F,,0.5,0.5,0,0,0.0028564,25,0.16124378,-1.824837898
CC1COC(=O)O1,COCCOC,,,[Li+].[B-](F)(F)(F)F,,0.5,0.5,0,0,0.002,25,0.1164,-2.150722744
CC1COC(=O)O1,COCCOC,,,[Li+].[B-](F)(F)(F)F,,0.5,0.5,0,0,0.0011429,25,0.068848296,-2.675849804
CC1COC(=O)O1,COCCOC,,,[Li+].[O-]Cl(=O)(=O)=O,,0.5,0.5,0,0,0.0113899,25,0.582821183,-0.539874858
CC1COC(=O)O1,COCCOC,,,[Li+].[O-]Cl(=O)(=O)=O,,0.5,0.5,0,0,0.0085663,25,0.449987739,-0.798534943
CC1COC(=O)O1,COCCOC,,,[Li+].[O-]Cl(=O)(=O)=O,,0.5,0.5,0,0,0.0057084,25,0.31125051,-1.167157193
CC1COC(=O)O1,COCCOC,,,[Li+].[O-]Cl(=O)(=O)=O,,0.5,0.5,0,0,0.0028556,25,0.163851472,-1.80879492
CC1COC(=O)O1,COCCOC,,,[Li+].[O-]Cl(=O)(=O)=O,,0.5,0.5,0,0,0.002,25,0.117256,-2.1433957
CC1COC(=O)O1,COCCOC,,,[Li+].[O-]Cl(=O)(=O)=O,,0.5,0.5,0,0,0.0011422,25,0.068902073,-2.675069014
CC1COC(=O)O1,COCCOC,,,[Li+].F[P-](F)(F)(F)(F)F,,0.5,0.5,0,0,0.0117191,25,0.60470556,-0.503013617
CC1COC(=O)O1,COCCOC,,,[Li+].F[P-](F)(F)(F)(F)F,,0.5,0.5,0,0,0.0087841,25,0.463712639,-0.768490231
CC1COC(=O)O1,COCCOC,,,[Li+].F[P-](F)(F)(F)(F)F,,0.5,0.5,0,0,0.0058547,25,0.320246235,-1.138665095
CC1COC(=O)O1,COCCOC,,,[Li+].F[P-](F)(F)(F)(F)F,,0.5,0.5,0,0,0.0029257,25,0.167718678,-1.785467239
CC1COC(=O)O1,COCCOC,,,[Li+].F[P-](F)(F)(F)(F)F,,0.5,0.5,0,0,0.0020526,25,0.116345473,-2.151191298
CC1COC(=O)O1,COCCOC,,,[Li+].F[P-](F)(F)(F)(F)F,,0.5,0.5,0,0,0.0011722,25,0.070398815,-2.653578848
CC1COC(=O)O1,COCCOC,,,[Li+].C(F)(F)(F)S(=O)(=O)[O-],,0.5,0.5,0,0,0.0113827,25,0.487748695,-0.717954975
CC1COC(=O)O1,COCCOC,,,[Li+].C(F)(F)(F)S(=O)(=O)[O-],,0.5,0.5,0,0,0.0085329,25,0.385772409,-0.952507697
CC1COC(=O)O1,COCCOC,,,[Li+].C(F)(F)(F)S(=O)(=O)[O-],,0.5,0.5,0,0,0.0056864,25,0.274141344,-1.294111452
CC1COC(=O)O1,COCCOC,,,[Li+].C(F)(F)(F)S(=O)(=O)[O-],,0.5,0.5,0,0,0.0028426,25,0.149648677,-1.899464885
CC1COC(=O)O1,COCCOC,,,[Li+].C(F)(F)(F)S(=O)(=O)[O-],,0.5,0.5,0,0,0.0019935,25,0.108552056,-2.220525442
CC1COC(=O)O1,COCCOC,,,[Li+].C(F)(F)(F)S(=O)(=O)[O-],,0.5,0.5,0,0,0.0011416,25,0.065151112,-2.731045907
CC1COC(=O)O1,COCCOC,,,[Li+].C(F)(F)(F)S(=O)(=O)[N-]S(=O)(=O)C(F)(F)F,,0.5,0.5,0,0,0.0114257,25,0.55071874,-0.596531054
CC1COC(=O)O1,COCCOC,,,[Li+].C(F)(F)(F)S(=O)(=O)[N-]S(=O)(=O)C(F)(F)F,,0.5,0.5,0,0,0.0085623,25,0.423234489,-0.859828906
CC1COC(=O)O1,COCCOC,,,[Li+].C(F)(F)(F)S(=O)(=O)[N-]S(=O)(=O)C(F)(F)F,,0.5,0.5,0,0,0.0057067,25,0.292125973,-1.230570155
CC1COC(=O)O1,COCCOC,,,[Li+].C(F)(F)(F)S(=O)(=O)[N-]S(=O)(=O)C(F)(F)F,,0.5,0.5,0,0,0.0028534,25,0.153153392,-1.876315298
CC1COC(=O)O1,COCCOC,,,[Li+].C(F)(F)(F)S(=O)(=O)[N-]S(=O)(=O)C(F)(F)F,,0.5,0.5,0,0,0.002,25,0.109348,-2.213219822
CC1COC(=O)O1,COCCOC,,,[Li+].C(F)(F)(F)S(=O)(=O)[N-]S(=O)(=O)C(F)(F)F,,0.5,0.5,0,0,0.001143,25,0.064192023,-2.745876328
CC1COC(=O)O1,,,,[Li+].C(F)(F)(F)S(=O)(=O)[N-]S(=O)(=O)C(F)(F)F,,1,0,0,0,0.0006436,25,0.014161131,-4.257254321
CC1COC(=O)O1,,,,[Li+].C(F)(F)(F)S(=O)(=O)[N-]S(=O)(=O)C(F)(F)F,,1,0,0,0,0.001438,25,0.031155708,-3.468757808
CC1COC(=O)O1,,,,[Li+].C(F)(F)(F)S(=O)(=O)[N-]S(=O)(=O)C(F)(F)F,,1,0,0,0,0.0021288,25,0.045577608,-3.088338736
CC1COC(=O)O1,,,,[Li+].C(F)(F)(F)S(=O)(=O)[N-]S(=O)(=O)C(F)(F)F,,1,0,0,0,0.0024692,25,0.052633467,-2.944403107
CC1COC(=O)O1,,,,[Li+].C(F)(F)(F)S(=O)(=O)[N-]S(=O)(=O)C(F)(F)F,,1,0,0,0,0.0031296,25,0.066278669,-2.713887168
CC1COC(=O)O1,,,,[Li+].C(F)(F)(F)S(=O)(=O)[N-]S(=O)(=O)C(F)(F)F,,1,0,0,0,0.0037691,25,0.07931694,-2.534303554
CC1COC(=O)O1,,,,[Li+].C(F)(F)(F)S(=O)(=O)[N-]S(=O)(=O)C(F)(F)F,,1,0,0,0,0.0045901,25,0.095882599,-2.344630763
CC1COC(=O)O1,,,,[Li+].C(F)(F)(F)S(=O)(=O)[N-]S(=O)(=O)C(F)(F)F,,1,0,0,0,0.0051895,25,0.107868947,-2.226838242
CC1COC(=O)O1,,,,[Li+].C(F)(F)(F)S(=O)(=O)[N-]S(=O)(=O)C(F)(F)F,,1,0,0,0,0.0059601,25,0.123141626,-2.094420155
CC1COC(=O)O1,,,,[Li+].C(F)(F)(F)S(=O)(=O)[N-]S(=O)(=O)C(F)(F)F,,1,0,0,0,0.0068553,25,0.140739309,-1.960845972
CC1COC(=O)O1,,,,[Li+].C(F)(F)(F)S(=O)(=O)[N-]S(=O)(=O)C(F)(F)F,,1,0,0,0,0.0079442,25,0.16181541,-1.821299038
CC1COC(=O)O1,,,,[Li+].C(F)(F)(F)S(=O)(=O)[N-]S(=O)(=O)C(F)(F)F,,1,0,0,0,0.010341,25,0.207481824,-1.572711538
CC1COC(=O)O1,,,,[Li+].C(F)(F)(F)S(=O)(=O)[N-]S(=O)(=O)C(F)(F)F,,1,0,0,0,0.011804,25,0.23478156,-1.449099729
CC1COC(=O)O1,,,,[Li+].C(F)(F)(F)S(=O)(=O)[N-]S(=O)(=O)C(F)(F)F,,1,0,0,0,0.013662,25,0.269086752,-1.312721453
CC1COC(=O)O1,,,,[Li+].C(F)(F)(F)S(=O)(=O)[N-]S(=O)(=O)C(F)(F)F,,1,0,0,0,0.015681,25,0.305638371,-1.18535267
O=C1OCCO1,COC(=O)OC,,,O=S(=O)([N-]S(=O)(=O)C(F)(F)F)c1cccc(S(=O)(=O)[N-]S(=O)(=O)C(F)(F)F)c1.[Li+].[Li+],,0.5,0.5,0,0,0.5,25,3.06,1.118414916
O=C1OCCO1,COC(=O)OC,,,O=S(=O)([N-]S(=O)(=O)C(F)(F)F)c1cccc(S(=O)(=O)[N-]S(=O)(=O)C(F)(F)F)c1.[Li+].[Li+],,0.5,0.5,0,0,0.5,30,3.549999998,1.266947603
O=C1OCCO1,COC(=O)OC,,,O=S(=O)([N-]S(=O)(=O)C(F)(F)F)c1cccc(S(=O)(=O)[N-]S(=O)(=O)C(F)(F)F)c1.[Li+].[Li+],,0.5,0.5,0,0,0.5,40,4.560000002,1.517322624
O=C1OCCO1,COC(=O)OC,,,O=S(=O)([N-]S(=O)(=O)C(F)(F)F)c1cccc(S(=O)(=O)[N-]S(=O)(=O)C(F)(F)F)c1.[Li+].[Li+],,0.5,0.5,0,0,0.5,50,6.650000002,1.894616855
O=C1OCCO1,COC(=O)OC,,,O=S(=O)([N-]S(=O)(=O)C(F)(F)F)c1cccc(S(=O)(=O)[N-]S(=O)(=O)C(F)(F)F)c1.[Li+].[Li+],,0.5,0.5,0,0,0.5,60,8.000000003,2.079441542
O=C1OCCO1,COC(=O)OC,,,FC(F)(F)S(=O)(=O)[N-]S(=O)(=O)c1ccc(Oc2ccc(cc2)S(=O)(=O)[N-]S(=O)(=O)C(F)(F)F)cc1,,0.5,0.5,0,0,0.5,25,2.660000001,0.978326123
O=C1OCCO1,COC(=O)OC,,,FC(F)(F)S(=O)(=O)[N-]S(=O)(=O)c1ccc(Oc2ccc(cc2)S(=O)(=O)[N-]S(=O)(=O)C(F)(F)F)cc1,,0.5,0.5,0,0,0.5,30,2.830000001,1.040276712
O=C1OCCO1,COC(=O)OC,,,FC(F)(F)S(=O)(=O)[N-]S(=O)(=O)c1ccc(Oc2ccc(cc2)S(=O)(=O)[N-]S(=O)(=O)C(F)(F)F)cc1,,0.5,0.5,0,0,0.5,40,3.34,1.205970807
O=C1OCCO1,COC(=O)OC,,,FC(F)(F)S(=O)(=O)[N-]S(=O)(=O)c1ccc(Oc2ccc(cc2)S(=O)(=O)[N-]S(=O)(=O)C(F)(F)F)cc1,,0.5,0.5,0,0,0.5,50,3.899999999,1.360976553
O=C1OCCO1,COC(=O)OC,,,FC(F)(F)S(=O)(=O)[N-]S(=O)(=O)c1ccc(Oc2ccc(cc2)S(=O)(=O)[N-]S(=O)(=O)C(F)(F)F)cc1,,0.5,0.5,0,0,0.5,60,4.46,1.495148766
O=C1OCCO1,COC(=O)OC,,,O=S(=O)([N-]S(=O)(=O)C(F)(F)F)c1cc2OCCOc2c(S(=O)(=O)[N-]S(=O)(=O)C(F)(F)F)c1.[Li+].[Li+],,0.5,0.5,0,0,0.5,25,2.09,0.737164066
O=C1OCCO1,COC(=O)OC,,,O=S(=O)([N-]S(=O)(=O)C(F)(F)F)c1cc2OCCOc2c(S(=O)(=O)[N-]S(=O)(=O)C(F)(F)F)c1.[Li+].[Li+],,0.5,0.5,0,0,0.5,30,2.36,0.858661619
O=C1OCCO1,COC(=O)OC,,,O=S(=O)([N-]S(=O)(=O)C(F)(F)F)c1cc2OCCOc2c(S(=O)(=O)[N-]S(=O)(=O)C(F)(F)F)c1.[Li+].[Li+],,0.5,0.5,0,0,0.5,40,2.750000001,1.011600912
O=C1OCCO1,COC(=O)OC,,,O=S(=O)([N-]S(=O)(=O)C(F)(F)F)c1cc2OCCOc2c(S(=O)(=O)[N-]S(=O)(=O)C(F)(F)F)c1.[Li+].[Li+],,0.5,0.5,0,0,0.5,50,3.570000001,1.272565596
O=C1OCCO1,COC(=O)OC,,,O=S(=O)([N-]S(=O)(=O)C(F)(F)F)c1cc2OCCOc2c(S(=O)(=O)[N-]S(=O)(=O)C(F)(F)F)c1.[Li+].[Li+],,0.5,0.5,0,0,0.5,60,4.119999999,1.415853163
O=C1OCCO1,COC(=O)OC,,,[Li+].F[P-](F)(F)(F)(F)F,,0.5,0.5,0,0,1,59.9,17.26000001,2.848391686
O=C1OCCO1,COC(=O)OC,,,[Li+].F[P-](F)(F)(F)(F)F,,0.5,0.5,0,0,1,49.85,15.33,2.729811693
O=C1OCCO1,COC(=O)OC,,,[Li+].F[P-](F)(F)(F)(F)F,,0.5,0.5,0,0,1,40.22,13.3,2.587764035
O=C1OCCO1,COC(=O)OC,,,[Li+].F[P-](F)(F)(F)(F)F,,0.5,0.5,0,0,1,29.79,11.67,2.457021446
O=C1OCCO1,COC(=O)OC,,,[Li+].F[P-](F)(F)(F)(F)F,,0.5,0.5,0,0,1,25.05,10.61,2.361796953
O=C1OCCO1,CCOC(=O)OCC,,,[Li+].F[P-](F)(F)(F)(F)F,,0.3,0.7,0,0,1,-40.1005,0.740472,-0.300467458
O=C1OCCO1,CCOC(=O)OCC,,,[Li+].F[P-](F)(F)(F)(F)F,,0.3,0.7,0,0,1,-35.1534,0.914701,-0.089158043
O=C1OCCO1,CCOC(=O)OCC,,,[Li+].F[P-](F)(F)(F)(F)F,,0.3,0.7,0,0,1,-24.9811,1.568058,0.449837911
O=C1OCCO1,CCOC(=O)OCC,,,[Li+].F[P-](F)(F)(F)(F)F,,0.3,0.7,0,0,1,-15.0823,2.330309,0.846000877
O=C1OCCO1,CCOC(=O)OCC,,,[Li+].F[P-](F)(F)(F)(F)F,,0.3,0.7,0,0,1,-5.04707,3.005445001,1.100425644
O=C1OCCO1,CCOC(=O)OCC,,,[Li+].F[P-](F)(F)(F)(F)F,,0.5,0.5,0,0,1,-40,0.091,-2.396895772
O=C1OCCO1,CCOC(=O)OCC,,,[Li+].F[P-](F)(F)(F)(F)F,,0.5,0.5,0,0,1,-20,1.93,0.657520003
O=C1OCCO1,CCOC(=O)OCC,,,[Li+].F[P-](F)(F)(F)(F)F,,0.5,0.5,0,0,1,0,4.116,1.414881818
O=C1OCCO1,CCOC(=O)OCC,,,[Li+].F[P-](F)(F)(F)(F)F,,0.5,0.5,0,0,1,20,6.607,1.888129693
O=C1OCCO1,CC1COC(=O)O1,,,[Li+].F[P-](F)(F)(F)(F)F,,0.5,0.5,0,0,1,-40,0.252,-1.378326191
O=C1OCCO1,CC1COC(=O)O1,,,[Li+].F[P-](F)(F)(F)(F)F,,0.5,0.5,0,0,1,-20,1.254,0.226338442
O=C1OCCO1,CC1COC(=O)O1,,,[Li+].F[P-](F)(F)(F)(F)F,,0.5,0.5,0,0,1,0,3.423000002,1.23051736
O=C1OCCO1,CC1COC(=O)O1,,,[Li+].F[P-](F)(F)(F)(F)F,,0.5,0.5,0,0,1,20,6.370000003,1.85159947
O=C1OCCO1,O=C1CCCO1,,,[Li+].[B-](F)(F)(F)F,,0.25,0.75,0,0,1.5,-40,0.844,-0.169602784
O=C1OCCO1,O=C1CCCO1,,,[Li+].[B-](F)(F)(F)F,,0.25,0.75,0,0,1.5,-20,2.108000001,0.745739631
O=C1OCCO1,O=C1CCCO1,,,[Li+].[B-](F)(F)(F)F,,0.25,0.75,0,0,1.5,0,3.896000001,1.359950386
O=C1OCCO1,O=C1CCCO1,,,[Li+].[B-](F)(F)(F)F,,0.25,0.75,0,0,1.5,20,6.057,1.801214628
CC1COC(=O)O1,,,,[Li+].F[P-](F)(F)(F)(F)F,,1,0,0,0,1,-40,0.116,-2.154165088
CC1COC(=O)O1,,,,[Li+].F[P-](F)(F)(F)(F)F,,1,0,0,0,1,-20,1.144,0.134530893
CC1COC(=O)O1,,,,[Li+].F[P-](F)(F)(F)(F)F,,1,0,0,0,1,0,2.957999999,1.084513364
CC1COC(=O)O1,,,,[Li+].F[P-](F)(F)(F)(F)F,,1,0,0,0,1,20,5.557999998,1.715238331
O=C1OCCO1,CCOC(=O)OCC,,,[Li+].[B-](F)(F)(F)F,,0.3,0.7,0,0,1,-20.0902,0.817083,-0.202014598
O=C1OCCO1,CCOC(=O)OCC,,,[Li+].[B-](F)(F)(F)F,,0.3,0.7,0,0,1,-15.1569,0.94075,-0.06107785
O=C1OCCO1,CCOC(=O)OCC,,,[Li+].[B-](F)(F)(F)F,,0.3,0.7,0,0,1,-10.1208,1.079424001,0.076427566
O=C1OCCO1,CCOC(=O)OCC,,,[Li+].[B-](F)(F)(F)F,,0.3,0.7,0,0,1,-5.08477,1.239476999,0.214689516
O=C1OCCO1,CCOC(=O)OCC,,,[Li+].[B-](F)(F)(F)F,,0.3,0.7,0,0,1,-0.0487,1.390645999,0.329768387
O=C1OCCO1,CCOC(=O)OCC,,,[Li+].[B-]1(OC(=O)C(=O)O1)(F)F,,0.3,0.7,0,0,1,-39.6179,0.573994,-0.555136336
O=C1OCCO1,CCOC(=O)OCC,,,[Li+].[B-]1(OC(=O)C(=O)O1)(F)F,,0.3,0.7,0,0,1,-35.0957,0.695106,-0.363690927
O=C1OCCO1,CCOC(=O)OCC,,,[Li+].[B-]1(OC(=O)C(=O)O1)(F)F,,0.3,0.7,0,0,1,-25.5374,1.19395,0.177267138
O=C1OCCO1,CCOC(=O)OCC,,,[Li+].[B-]1(OC(=O)C(=O)O1)(F)F,,0.3,0.7,0,0,1,-19.5763,1.509613001,0.411853327
O=C1OCCO1,CCOC(=O)OCC,,,[Li+].[B-]1(OC(=O)C(=O)O1)(F)F,,0.3,0.7,0,0,1,-9.50419,2.140688001,0.761127273
O=C1OCCO1,CCOC(=O)OCC,,,[Li+].[B-]12(OC(=O)C(=O)O1)OC(=O)C(=O)O2,,0.3,0.7,0,0,0.5,-20.193,1.535184001,0.428650244
O=C1OCCO1,CCOC(=O)OCC,,,[Li+].[B-]12(OC(=O)C(=O)O1)OC(=O)C(=O)O2,,0.3,0.7,0,0,0.5,-15.0541,1.790096999,0.582269808
O=C1OCCO1,CCOC(=O)OCC,,,[Li+].[B-]12(OC(=O)C(=O)O1)OC(=O)C(=O)O2,,0.3,0.7,0,0,0.5,-10.1208,2.161595,0.770846375
O=C1OCCO1,CCOC(=O)OCC,,,[Li+].[B-]12(OC(=O)C(=O)O1)OC(=O)C(=O)O2,,0.3,0.7,0,0,0.5,-5.08477,2.425045,0.885850081
O=C1OCCO1,CCOC(=O)OCC,,,[Li+].[B-]12(OC(=O)C(=O)O1)OC(=O)C(=O)O2,,0.3,0.7,0,0,0.5,-0.15148,2.839689999,1.043694891
O=C1OCCO1,CCOC(=O)OC,COC(=O)OC,,[Li+].[B-]1(OC(=O)C(=O)O1)(F)F,,0.333333333,0.333333333,0.333333333,0,1,-30,1.454,0.374318379
O=C1OCCO1,CCOC(=O)OC,COC(=O)OC,,[Li+].[B-]1(OC(=O)C(=O)O1)(F)F,,0.333333333,0.333333333,0.333333333,0,1,-20,1.924,0.654406352
O=C1OCCO1,CCOC(=O)OC,COC(=O)OC,,[Li+].[B-]1(OC(=O)C(=O)O1)(F)F,,0.333333333,0.333333333,0.333333333,0,1,-10,2.511,0.92068108
O=C1OCCO1,CCOC(=O)OC,COC(=O)OC,,[Li+].[B-]1(OC(=O)C(=O)O1)(F)F,,0.333333333,0.333333333,0.333333333,0,1,0,3.246,1.177423469
O=C1OCCO1,CCOC(=O)OC,COC(=O)OC,,[Li+].[B-]1(OC(=O)C(=O)O1)(F)F,,0.333333333,0.333333333,0.333333333,0,1,10,4.126000001,1.417308415
O=C1OCCO1,CCOC(=O)OC,COC(=O)OC,,[Li+].[B-](F)(F)(F)F,,0.333333333,0.333333333,0.333333333,0,1,-30,2.891999999,1.061948304
O=C1OCCO1,CCOC(=O)OC,COC(=O)OC,,[Li+].[B-](F)(F)(F)F,,0.333333333,0.333333333,0.333333333,0,1,-20,3.433999998,1.233725762
O=C1OCCO1,CCOC(=O)OC,COC(=O)OC,,[Li+].[B-](F)(F)(F)F,,0.333333333,0.333333333,0.333333333,0,1,-10,4.136999998,1.419970887
O=C1OCCO1,CCOC(=O)OC,COC(=O)OC,,[Li+].[B-](F)(F)(F)F,,0.333333333,0.333333333,0.333333333,0,1,0,4.816,1.571943708
O=C1OCCO1,CCOC(=O)OC,COC(=O)OC,,[Li+].[B-](F)(F)(F)F,,0.333333333,0.333333333,0.333333333,0,1,10,5.556000001,1.714878425
COC(=O)OCCCF,,,,[Li+].F[P-](F)(F)(F)(F)F,,1,0,0,0,1,4.066,0.851,-0.16134315
COC(=O)OCCCF,,,,[Li+].F[P-](F)(F)(F)(F)F,,1,0,0,0,1,8.299,1.077999999,0.075107472
COC(=O)OCCCF,,,,[Li+].F[P-](F)(F)(F)(F)F,,1,0,0,0,1,12.531,1.359,0.306749135
COC(=O)OCCCF,,,,[Li+].F[P-](F)(F)(F)(F)F,,1,0,0,0,1,16.929,1.63,0.488580015
COC(=O)OCCCF,,,,[Li+].F[P-](F)(F)(F)(F)F,,1,0,0,0,1,21.245,1.893,0.638162872
CCCOC(=O)OC,,,,[Li+].F[P-](F)(F)(F)(F)F,,1,0,0,0,1,4.149,1.332,0.286681572
CCCOC(=O)OC,,,,[Li+].F[P-](F)(F)(F)(F)F,,1,0,0,0,1,8.299,1.504000001,0.408128226
CCCOC(=O)OC,,,,[Li+].F[P-](F)(F)(F)(F)F,,1,0,0,0,1,12.531,1.703000001,0.532391402
CCCOC(=O)OC,,,,[Li+].F[P-](F)(F)(F)(F)F,,1,0,0,0,1,16.68,1.893,0.638162872
CCCOC(=O)OC,,,,[Li+].F[P-](F)(F)(F)(F)F,,1,0,0,0,1,21.162,2.120000001,0.751416089
COC(=O)OCCC(F)(F)F,,,,[Li+].F[P-](F)(F)(F)(F)F,,1,0,0,0,1,4.149,0.489,-0.71539279
COC(=O)OCCC(F)(F)F,,,,[Li+].F[P-](F)(F)(F)(F)F,,1,0,0,0,1,8.382,0.616,-0.484508315
COC(=O)OCCC(F)(F)F,,,,[Li+].F[P-](F)(F)(F)(F)F,,1,0,0,0,1,12.78,0.743,-0.297059234
COC(=O)OCCC(F)(F)F,,,,[Li+].F[P-](F)(F)(F)(F)F,,1,0,0,0,1,17.095,0.861,-0.149660775
COC(=O)OCCC(F)(F)F,,,,[Li+].F[P-](F)(F)(F)(F)F,,1,0,0,0,1,21.411,0.987,-0.01308524
COC(=O)OCC(F)(F)C(F)F,,,,[Li+].F[P-](F)(F)(F)(F)F,,1,0,0,0,1,3.9,0.136,-1.995100393
COC(=O)OCC(F)(F)C(F)F,,,,[Li+].F[P-](F)(F)(F)(F)F,,1,0,0,0,1,8.299,0.181,-1.709258248
COC(=O)OCC(F)(F)C(F)F,,,,[Li+].F[P-](F)(F)(F)(F)F,,1,0,0,0,1,12.614,0.236,-1.443923474
COC(=O)OCC(F)(F)C(F)F,,,,[Li+].F[P-](F)(F)(F)(F)F,,1,0,0,0,1,17.012,0.308,-1.177655496
COC(=O)OCC(F)(F)C(F)F,,,,[Li+].F[P-](F)(F)(F)(F)F,,1,0,0,0,1,21.162,0.417,-0.874669057
COC(=O)OCC(F)(F)C(F)(F)F,,,,[Li+].F[P-](F)(F)(F)(F)F,,1,0,0,0,1,3.983,0.199,-1.614450454
COC(=O)OCC(F)(F)C(F)(F)F,,,,[Li+].F[P-](F)(F)(F)(F)F,,1,0,0,0,1,8.216,0.281,-1.26940061
COC(=O)OCC(F)(F)C(F)(F)F,,,,[Li+].F[P-](F)(F)(F)(F)F,,1,0,0,0,1,12.531,0.353,-1.041287222
COC(=O)OCC(F)(F)C(F)(F)F,,,,[Li+].F[P-](F)(F)(F)(F)F,,1,0,0,0,1,16.763,0.417,-0.874669057
COC(=O)OCC(F)(F)C(F)(F)F,,,,[Li+].F[P-](F)(F)(F)(F)F,,1,0,0,0,1,21.245,0.471,-0.752897185
CCCOC(=O)OC,,,,[Li+].F[P-](F)(F)(F)(F)F,,1,0,0,0,1,25,2.51,0.920282753
CC1COC(=O)O1,,,,[Li+].[B-]12(OC(=O)C(=O)O1)OC(=O)C(=O)O2,,1,0,0,0,1,-55,0.0018,-6.319968614
CC1COC(=O)O1,,,,[Li+].[B-]12(OC(=O)C(=O)O1)OC(=O)C(=O)O2,,1,0,0,0,1,-50,0.01,-4.605170186
CC1COC(=O)O1,,,,[Li+].[B-]12(OC(=O)C(=O)O1)OC(=O)C(=O)O2,,1,0,0,0,1,-44,0.02,-3.912023005
CC1COC(=O)O1,,,,[Li+].[B-]12(OC(=O)C(=O)O1)OC(=O)C(=O)O2,,1,0,0,0,1,-40,0.03,-3.506557897
CC1COC(=O)O1,,,,[Li+].[B-]12(OC(=O)C(=O)O1)OC(=O)C(=O)O2,,1,0,0,0,1,-35,0.07,-2.659260037
CC1COC(=O)O1,,,,[Li+].C(F)(F)(F)S(=O)(=O)[N-]S(=O)(=O)C(F)(F)F,,1,0,0,0,1,-60,0.018,-4.017383521
CC1COC(=O)O1,,,,[Li+].C(F)(F)(F)S(=O)(=O)[N-]S(=O)(=O)C(F)(F)F,,1,0,0,0,1,-55,0.038,-3.270169119
CC1COC(=O)O1,,,,[Li+].C(F)(F)(F)S(=O)(=O)[N-]S(=O)(=O)C(F)(F)F,,1,0,0,0,1,-49,0.076,-2.577021939
CC1COC(=O)O1,,,,[Li+].C(F)(F)(F)S(=O)(=O)[N-]S(=O)(=O)C(F)(F)F,,1,0,0,0,1,-45,0.141,-1.958995389
CC1COC(=O)O1,,,,[Li+].C(F)(F)(F)S(=O)(=O)[N-]S(=O)(=O)C(F)(F)F,,1,0,0,0,1,-40,0.24,-1.427116356
CC1COC(=O)O1,,,,[Li+].[O-]Cl(=O)(=O)=O,,1,0,0,0,1,-60,0.016,-4.135166557
CC1COC(=O)O1,,,,[Li+].[O-]Cl(=O)(=O)=O,,1,0,0,0,1,-55,0.036,-3.324236341
CC1COC(=O)O1,,,,[Li+].[O-]Cl(=O)(=O)=O,,1,0,0,0,1,-49,0.076,-2.577021939
CC1COC(=O)O1,,,,[Li+].[O-]Cl(=O)(=O)=O,,1,0,0,0,1,-45,0.138,-1.980501594
CC1COC(=O)O1,,,,[Li+].[O-]Cl(=O)(=O)=O,,1,0,0,0,1,-40,0.23,-1.46967597
CC1COC(=O)O1,,,,[Li+].C(F)(F)(F)S(=O)(=O)[O-],,1,0,0,0,1,-59.401,0.01,-4.605170186
CC1COC(=O)O1,,,,[Li+].C(F)(F)(F)S(=O)(=O)[O-],,1,0,0,0,1,-54.512,0.02,-3.912023005
CC1COC(=O)O1,,,,[Li+].C(F)(F)(F)S(=O)(=O)[O-],,1,0,0,0,1,-49.394,0.03,-3.506557897
CC1COC(=O)O1,,,,[Li+].C(F)(F)(F)S(=O)(=O)[O-],,1,0,0,0,1,-44.841,0.06,-2.813410717
CC1COC(=O)O1,,,,[Li+].C(F)(F)(F)S(=O)(=O)[O-],,1,0,0,0,1,-39.677,0.09,-2.407945609
CC1COC(=O)O1,,,,[Li+].F[P-](F)(F)(F)(F)F,,1,0,0,0,1,9.797,3.571000001,1.272845669
CC1COC(=O)O1,,,,[Li+].F[P-](F)(F)(F)(F)F,,1,0,0,0,1,14.845,4.321,1.463486857
